Repository: Hwiho/cyclediag

# CycleDiag

Standalone **cycle / voltage-profile diagnosis** package.

GUI 없음 · `pne_studio2` 불필요 · 단독 구동.

**Version:** 1.0.0

## Example fixtures (Git LFS) — **DOE1 / DOE2 / DOE3**

비교할 때 **`DOE1`**, **`DOE2`**, **`DOE3`** 만 말하면 됩니다.  
상세: [`example/fixtures/README.md`](example/fixtures/README.md) · [`manifest.json`](example/fixtures/manifest.json)

| ID | 비교 | Arms |
|----|------|------|
| **DOE1** | SJ900 wet vs dry | set1 · set4 |
| **DOE2** | SJ900 dry vs SJ1300 dry | SJ1300_dry (+ DOE1 set4 ref) |
| **DOE3** | **양극** Bimodal vs S83S | Ch109–111 · Ch103–105 |
| halfcell | BOL OCP C/20 | anode · cathode (**aged 없음**) |

```bash
git lfs install
git lfs pull

File: example/output/cycle_metrics_panel/M02Ch110/M02Ch110_cycle_metrics.csv
cycle,cycle_role,SoHQ,CE,VE,EE,Q_relax_pct,R_ohmic_soc50,R_ct_soc50,tau_ct_soc50,mech_vs_chem_ratio,R_ohmic_growth_100,R_ohmic_frac_soc50,EoC_dchgR_10s,hyst_area_low,hyst_area_high,dchg_plateau_width,delta_dchg_plateau_V,chg_dQdV_peak1_V,LAM_curve_proxy,LLI_curve_proxy,RCF,PER,eta_max,eta_argmax_SOC,LAM_PE_pattern_score,contact_loss_score,LLI_pattern_score,interface_R_score,solid_diffusion_score,PE_side_score,contact_stack_score,NE_side_score,si_cosign
7,routine_05c,97.96387615508092,99.30079155672824,0.9091335963905992,0.9027768575240156,-0.4858931902647807,1.0703496538759116,0.7265732163273985,,1.4731476881107677,,,0.16211575067839,0.0905106272555496,0.2137886914800286,17.18139478957916,-0.0290115782964348,,-1.824410529699927,-0.2531820483319399,0.9796387615508092,,,,0.4248482941975556,0.5952853915338393,0.3382214862400157,0.3280782438169712,0.3861137250155243,0.4186362206481667,0.5952853915338393,0.1309627861374446,0.2
8,routine_05c,97.85541785368254,101.7885347252516,0.9074523956733886,0.9236824968851348,-0.4858931902647807,1.0703496538759116,0.7265732163273985,,1.4731476881107677,,,0.1677784812235623,0.0882798868737275,0.2139455665610298,17.029947895791587,-0.0308298025867439,3.454570427976532,-1.776178903559189,-0.1085522310134158,0.9785541785368254,,,,0.5760815594797719,0.6908024829482264,0.1982182734391535,0.3860887306916983,0.4044153552300041,0.562061169609829,0.6908024829482264,0.1519765462486098,0.2
9,routine_05c,97.55462683113764,102.35945679386997,0.907087618977414,0.9284899594297296,-0.4858931902647807,1.0703496538759116,0.7265732163273985,,1.4731476881107677,,,0.1702234505975178,0.0876445270103369,0.213676243284836,17.112931863727454,-0.0308622967000293,3.4526866801920573,-1.9969687649336487,-0.0455078848592711,0.9755462683113764,,,,0.5632407786217823,0.7259725350038269,0.2566382039640638,0.404896216027685,0.4534816725150808,0.5024305839663368,0.7259725350038269,0.1597139577008419,0.2
10,routine_05c,97.305895793264,102.12946801244593,0.9062843161450316,0.925583350759154,-0.4858931902647807,1.0703496538759116,0.7265732163273985,,1.4731476881107677,,,0.1714407026099483,0.0871411317153798,0.2144042188832189,17.204841683366737,-0.0327928806748625,3.7021337056792913,-2.2412718021560307,-0.0442501207851282,0.9730589579326402,,,,0.567814051374859,0.7421921270933787,0.2603961945847875,0.4184494251677108,0.4920948686097187,0.4758605385311442,0.7421921270933787,0.1632822679605433,0.2
20,routine_05c,95.66311405474976,104.10260445353688,0.9012699188976276,0.93824545872871,-0.4858931902647807,1.0703496538759116,0.7265732163273985,,1.4731476881107677,,,0.1575156694439644,0.0822449879473523,0.2152030117766706,16.886509018036072,-0.0364710326396373,3.483202613522413,-3.1375164214701767,0.7074331336736582,0.9566311405474976,,,,0.5879076046520004,0.5026543722934352,0.3245148329007281,0.3772817926382164,0.700039095193518,0.5209307034890003,0.5026543722934352,0.1105839619045557,0.2
30,routine_05c,94.20832670532604,105.43641866412028,0.8992242772367053,0.9481098736767022,-0.4858931902647807,1.0703496538759116,0.7265732163273985,,1.4731476881107677,,,0.1669034326094542,0.079052899410855,0.2154184506438128,16.11726653306613,-0.0408195205725676,3.5172825326175023,-4.05927239842665,1.3073769718218862,0.9420832670532604,,,,0.5938105823829176,0.6773475459773243,0.3772408438340467,0.4853220399131659,0.820496414896899,0.5253579367871882,0.6773475459773243,0.1490164601150113,0.2
40,routine_05c,93.2148486645168,106.35219191869194,0.8981086462574198,0.9551582311060572,-0.4858931902647807,1.0703496538759116,0.7265732163273985,,1.4731476881107677,,,0.1785031170303264,0.0760840541229238,0.2159731564121216,15.437675350701404,-0.047959939991566,3.506678521836354,-4.694034732364716,1.7375538746867676,0.932148486645168,,,,0.7320243746836838,0.8208688018761721,0.4212336640160465,0.5513471030164009,0.875702486591334,0.6290182810127629,0.8208688018761721,0.1805911364127578,0.2
50,routine_05c,92.49468554323148,106.59100756591006,0.8952848941757113,0.9542931892872824,-0.4858931902647807,1.0703496538759116,0.7265732163273985,,1.4731476881107677,,,0.1947090398547843,0.0736894650659995,0.2178122163846936,15.195274549098194,-0.0486374501484045,4.195199331569944,-5.092665805568042,2.1350414958994293,0.9249468554323148,,,,0.8633881520952246,0.9257609641939504,0.4583429830467823,0.6139624232146222,0.9053401404872842,0.6975411140714185,0.9257609641939504,0.203667412122669,0.2
60,routine_05c,91.97119347514858,107.05280344728914,0.8930723710003944,0.956059009969097,-0.4858931902647807,1.0703496538759116,0.7265732163273985,,1.4731476881107677,,,0.2044973611798135,0.0718958001086947,0.2190197785254767,15.240721442885771,-0.0554818946127793,3.5341505411014857,-5.6180045843428505,2.1569942965515065,1.00176414069022,,,,0.6780798579821355,0.957153899834976,0.4780064342076157,0.6577780930087389,0.0,0.5885598934866018,0.957153899834976,0.2105738579636947,0.2
70,routine_05c,91.58652803285564,108.7131160203924,0.8930174029829024,0.970827045387098,-0.4858931902647807,1.0703496538759116,0.7265732163273985,,1.4731476881107677,,,0.21955496830609,0.0700789682468654,0.2187380044130747,15.180841683366737,-0.0619119552358728,3.5363115378732117,-5.91096798361328,2.2679337385760543,0.9975743065509474,,,,0.7046055042069153,0.9818314699347764,0.4964681855081465,0.6778056932801662,0.0484758441044155,0.6084541281551865,0.9818314699347764,0.2160029233856508,0.2
80,routine_05c,91.46505473528946,109.68922340536228,0.8892831409036104,0.975447771131984,-0.4858931902647807,1.0703496538759116,0.7265732163273985,,1.4731476881107677,,,0.1828647562930218,0.0680384820660097,0.2197280528291651,15.260549098196392,-0.0617804198432292,3.543458189557866,-6.013120587062892,2.2800972225371674,0.9962512010332824,,,,0.7363344867669522,0.8579551885324206,0.5090629607800518,0.6327461633439342,0.0748358045900716,0.6322508650752142,0.8579551885324206,0.1887501414771325,0.2
90,routine_05c,91.17583259822707,109.3613404565323,0.8868508144384722,0.9698719385195872,-0.4858931902647807,1.0703496538759116,0.7265732163273985,,1.4731476881107677,,,0.1956162050083923,0.0666036302830803,0.2217325274973329,15.470146292585175,-0.0665524711877676,,-6.393296380821734,2.2028227922627632,0.9931009498007466,,,,0.8369484283163718,0.9294200062576368,0.5162803065763032,0.6775334998259828,0.137111959308207,0.677711321237279,0.9294200062576368,0.2044724013766801,0.2
100,routine_05c,90.91697878555624,106.39522093042932,0.8821643754798055,0.9385807362612812,-0.4858931902647807,1.0703496538759116,0.7265732163273985,,1.4731476881107677,,,0.1990400797213918,0.0644473066597324,0.226875995434798,15.429721442885771,-0.07003481629607,4.1997819718734215,-6.561466070435795,2.31901924763122,0.990281474947627,,,,0.8811858707893845,0.9417248476222928,0.5291017048991876,0.7229276647214864,0.1919591689571937,0.7608894030920383,0.9417248476222928,0.2848717664057436,0.4
120,routine_05c,90.42963948460616,110.73079170577093,0.8821302427401213,0.9767898016621752,0.0598189689098728,2.1553343769280624,0.7805480900694076,,2.7613088858322703,1.033318783859191,,0.2138847211323454,0.0622366436338839,0.2243318305438221,15.354048096192386,-0.0770581876153779,3.963368184133463,-7.175050802072369,2.201333936678417,0.9843841007477372,,,,0.8940022443470597,0.9902667113022972,0.5401609033912494,0.7407640108107882,0.3025443838781898,0.7205016832602948,0.9902667113022972,0.2995556801689449,0.4
130,routine_05c,90.25899842373936,111.66273078574496,0.8813602818976708,0.984150958827879,0.0598189689098728,2.1553343769280624,0.7805480900694076,,2.7613088858322703,1.033318783859191,,0.2231335332160442,0.0606287522688458,0.2250377013155875,15.327673346693388,-0.0798863990781666,3.7465930186373,-7.32616150781904,2.223879707612387,0.9825265643447462,,,,0.8982948730803058,0.9937097221359036,0.54855169409762,0.7571545490186748,0.3359042875854083,0.7737211548102293,0.9937097221359036,0.3005971909461109,0.4
140,routine_05c,90.00592905380978,112.52937985897668,0.8801450194851127,0.9904217322862668,0.0598189689098728,2.1553343769280624,0.7805480900694076,,2.7613088858322703,1.033318783859191,,0.2284185145946579,0.0592606057510589,0.225335185186004,15.412280561122245,-0.0836339795374221,3.55745229576349,-7.66715254527468,2.160422663641956,0.9797717434081072,,,,0.8072873250743999,0.9950012214498266,0.5547930846439542,0.7680136119104606,0.3838482756058182,0.7354654938058,0.9950012214498266,0.3009878694885726,0.4
150,routine_05c,89.61692527946089,113.2386799693016,0.8790149184857251,0.9953848904264676,0.0598189689098728,2.1553343769280624,0.7805480900694076,,2.7613088858322703,1.033318783859191,,0.243254499623472,0.0578772919111458,0.2258971163872888,15.224885771543086,-0.0878381253104305,3.553520706639944,-8.027818583990065,2.234014442419854,0.9755371900826446,,,,0.8090559024222065,0.9970931525219076,0.5641749673811883,0.7842706583072974,0.4536258872531907,0.7367919268166548,0.9970931525219076,0.301620678637877,0.4
160,routine_05c,89.35084091336351,112.921030027231,0.8769071259339589,0.9902125589868144,0.0598189689098728,2.1553343769280624,0.7805480900694076,,2.7613088858322703,1.033318783859191,,0.2259025035308569,0.0564604564144614,0.2274285680453284,14.93198196392786,-0.0874405181794717,3.739192167430338,-8.38540556696139,2.16266949385296,0.9726406926406926,,,,0.9285428766295428,0.9944347536252206,0.568773696913022,0.7812835448088604,0.4984083173422675,0.7964071574721571,0.9944347536252206,0.3008165129716292,0.4
170,routine_05c,88.9473760321615,113.62595137811276,0.8755331071341275,0.9948328226115036,0.0598189689098728,2.1553343769280624,0.7805480900694076,,2.7613088858322703,1.033318783859191,,0.2372428741429137,0.05509195675155,0.2279281396645745,14.98986372745491,-0.0913718232727571,3.5620988850466477,-8.91327318169699,2.09306612727722,0.9928491872608998,,,,0.8554693250959018,0.996451419877456,0.5733117477198432,0.7965028177594855,0.1420490986622988,0.7716019938219264,0.996451419877456,0.3014265545129305,0.4
180,routine_05c,88.71021387977036,113.35230422410288,0.8736317639161764,0.9902817348326604,0.0598189689098728,2.1553343769280624,0.7805480900694076,,2.7613088858322703,1.033318783859191,,0.2350985519687128,0.0538059315706207,0.2295977797480523,14.950256513026048,-0.0903812875007989,3.741993890796114,-9.340843076294082,1.9087581942400165,0.9902019337863796,,,,0.929196779707413,0.9961633351254936,0.5722748516905024,0.8051063745954398,0.1934909039720282,0.7968975847805597,0.9961633351254936,0.3013394088754618,0.4
190,routine_05c,88.39930008242831,114.18084689093524,0.8723484250618259,0.9960548195753284,0.0598189689098728,2.1553343769280624,0.7805480900694076,,2.7613088858322703,1.033318783859191,,0.2340037384437183,0.0522805315131074,0.2297676953291504,14.776064128256516,-0.0928549150317059,3.753319729066851,-9.516703014867955,2.115663765393055,0.9867314490484416,,,,0.9392408921257632,0.9960019990247154,0.5859204844881496,0.8098463165050229,0.2593123278592272,0.8044306690943225,0.9960019990247154,0.3012906047049765,0.4
200,routine_05c,88.02331130424723,114.94042336235056,0.871306515149799,1.0014833972969222,0.0598189689098728,2.1553343769280624,0.7805480900694076,,2.7613088858322703,1.033318783859191,,0.2330983235244881,0.0511409492038969,0.2302325909383398,14.71301803607215,-0.0947274271365787,3.739773898905003,-10.116249828768886,1.8755224910119104,0.9825345837839584,,,,0.9429672344977048,0.9958607039967252,0.5813340408823492,0.8133262271567168,0.3357619880736099,0.8072254258732786,0.9958607039967252,0.3012478629590093,0.4
210,routine_05c,87.3956992668219,115.4066492256574,0.8697293491431881,1.0037254991782725,0.0598189689098728,2.1553343769280624,0.7805480900694076,,2.7613088858322703,1.033318783859191,,0.2295455168193424,0.0498650254183351,0.2315640658401495,14.24560320641283,-0.0960171529959121,3.74676634368644,-11.043045271546603,1.7788628191252966,0.9755290471501672,,,,0.960338300220434,0.99522971398133,0.5828335199020581,0.8197375718971365,0.453755223872572,0.8202537251653255,0.99522971398133,0.3010569884793523,0.4
220,routine_05c,87.35665427831847,115.36169887709111,0.8680162748109421,1.0013583211515429,0.0484019296235961,2.6150204926971474,0.8791094097962288,,2.974624618457093,0.7355575422958265,,0.2350270355266641,0.0487114048517907,0.2319446010112774,14.724104208416833,-0.0980555909483347,3.7585468943198994,-11.067644542408516,1.8076347788290457,0.9746212549006954,,,,0.9438773674168256,0.9876914845970882,0.5871509774298634,0.8423112827017383,0.4680535279942752,0.8079080255626192,0.9876914845970882,0.2987766740906192,0.4
230,routine_05c,86.83750054229151,115.97172598930068,0.8668140663682242,1.005259233885272,0.0484019296235961,2.6150204926971474,0.8791094097962288,,2.974624618457093,0.7355575422958265,,0.2294916523581721,0.0475220192044069,0.2324373335236313,14.393987975951903,-0.1006955117948069,3.7636891505751,-11.703397079087472,1.3908341786005984,0.9688291573224052,,,,0.957593701434932,0.986757507129915,0.5734555203014065,0.8315637085778469,0.5535025590281005,0.818195276076199,0.986757507129915,0.2984941459067993,0.4
237,routine_05c,86.60033838990037,116.9720290647707,0.8656950411103784,1.0126210550999104,0.0484019296235961,2.6150204926971474,0.8791094097962288,,2.974624618457093,0.7355575422958265,,0.2266965660958624,0.0462533482834431,0.2326647930498581,14.473200400801606,-0.1002352839589226,3.752369035332324,-11.884002666399772,1.8737614361053487,0.9661831851696489,,,,0.9547140867604208,0.9861607818434254,0.594224960409012,0.8363264290325341,0.5891324420424786,0.8160355650703155,0.9861607818434254,0.2983136365076362,0.4
238,routine_05c,86.51212563809634,116.8551616368786,0.863399893811698,1.0089273414862978,0.0484019296235961,2.6150204926971474,0.8791094097962288,,2.974624618457093,0.7355575422958265,,0.1815657262338674,0.0454871039675712,0.2329808785895238,14.076288577154308,-0.1010043535463669,3.757503585526505,-11.81194061111739,2.057533374203863,0.9651990126006356,,,,0.9667552671930776,0.9394212714440324,0.6015591440822374,0.7346200008341147,0.6018352749348906,0.8250664503948083,0.9394212714440324,0.2841749346118198,0.4
239,routine_05c,86.4600656534251,116.78712349103408,0.8655396463853302,1.010838855687895,0.0484019296235961,2.6150204926971474,0.8791094097962288,,2.974624618457093,0.7355575422958265,,0.2382423756019236,0.0460470620865688,0.2329717999831489,14.214657314629257,-0.0990733535880119,3.74757238082957,-12.094565200616556,1.8377859822084703,0.9646181894451524,,,,0.9624389428103224,0.9881124328197632,0.5933338115105345,0.8509462622854242,0.6091924227153804,0.8218292071077418,0.9881124328197632,0.2989040109279784,0.4
240,routine_05c,86.57575450825007,116.94110753003224,0.8635342504886381,1.009826516422576,0.0484019296235961,2.6150204926971474,0.8791094097962288,,2.974624618457093,0.7355575422958265,,0.1887903377995871,0.0456107612693982,0.2331613973722164,13.96825250501002,-0.1024234141623843,3.7544381735942616,-11.936877907318324,1.935015303784808,0.9659089075684484,,,,0.969741384439717,0.9558585346302928,0.5974144120715658,0.7585306115340864,0.5927025116759141,0.8273060383297878,0.9558585346302928,0.2891472067256636,0.4
241,routine_05c,86.55695506934102,116.92256602594156,0.8633328661747797,1.0094309404768604,0.0484019296235961,2.6150204926971474,0.8791094097962288,,2.974624618457093,0.7355575422958265,,0.1803998383908274,0.0454306159925962,0.2332176874941087,14.083619238476947,-0.1013972327649144,3.74236595455494,-12.0090261510853,1.7078481880126315,0.9656991658734128,,,,0.9667070418095036,0.936168979564271,0.5886355534922867,0.7400698906625693,0.5954169512832987,0.8250302813571277,0.936168979564271,0.283191116318192,0.4

File: example/output/cycle_metrics_panel/M02Ch110/M02Ch110_trend_summary.csv
metric,title_ko,unit,family,aging_hint,n,cycle_start,cycle_end,early_median,late_median,delta_late_early,pct_change,slope_per_100,trend_label,vs_expectation,note
SoHQ,용량 유지율,%,capacity,decrease,30,7.0,241.0,97.55462683113764,86.55695506934102,-10.997671761796624,-11.273347168692535,-4.171292795193025,flat,stable,"용량 유지율: early=97.55 → late=86.56 (Δ=-11, -4.171%/100cyc) → flat · stable"
CE,쿨롱 효율,%,capacity,decrease,30,7.0,241.0,102.12946801244593,116.92256602594156,14.793098013495637,14.484651982807634,6.1282836154354685,increasing,opposite_aging,"쿨롱 효율: early=102.1 → late=116.9 (Δ=+14.79, +6.128%/100cyc) → increasing · opposite_aging"
VE,전압 효율,1,capacity,decrease,30,7.0,241.0,0.907087618977414,0.8635342504886381,-0.04355336848877589,-4.801451103243462,-0.01755623566063845,flat,stable,"전압 효율: early=0.9071 → late=0.8635 (Δ=-0.04355, -0.017561/100cyc) → flat · stable"
EE,에너지 효율,1,capacity,decrease,30,7.0,241.0,0.925583350759154,1.009826516422576,0.08424316566342194,9.101629323207527,0.03493680829165207,flat,stable,"에너지 효율: early=0.9256 → late=1.01 (Δ=+0.08424, +0.034941/100cyc) → flat · stable"
Q_relax_pct,완화 용량 회복,%,capacity,increase,30,7.0,241.0,-0.4858931902647807,0.0484019296235961,0.5342951198883769,109.96143403393248,0.2863853510653336,increasing,matches_aging,"완화 용량 회복: early=-0.4859 → late=0.0484 (Δ=+0.5343, +0.2864%/100cyc) → increasing · matches_aging"
EoC_restV_init,충전후 휴지 초기 V,V,rest,either,30,7.0,241.0,4.19953,4.1996183,8.829999999981908e-05,0.0021026162451469347,4.627942638333893e-05,flat,context,"충전후 휴지 초기 V: early=4.2 → late=4.2 (Δ=+8.83e-05, +4.628e-05V/100cyc) → flat · context"
EoC_restV_60s,충전후 휴지 60s V,V,rest,either,30,7.0,241.0,4.1920433,4.181779,-0.010264300000000226,-0.24485195560838377,-0.0043008128148369455,flat,context,"충전후 휴지 60s V: early=4.192 → late=4.182 (Δ=-0.01026, -0.004301V/100cyc) → flat · context"
EoC_restV_30m,충전후 휴지 30분 V,V,rest,either,30,7.0,241.0,4.1805325,4.1489544,-0.03157809999999994,-0.7553607106271735,-0.013312832164673804,flat,context,"충전후 휴지 30분 V: early=4.181 → late=4.149 (Δ=-0.03158, -0.01331V/100cyc) → flat · context"
EoC_restV_end,충전후 휴지 종료 V,V,rest,either,30,7.0,241.0,4.1805325,4.1489544,-0.03157809999999994,-0.7553607106271735,-0.013312832164673804,flat,context,"충전후 휴지 종료 V: early=4.181 → late=4.149 (Δ=-0.03158, -0.01331V/100cyc) → flat · context"
EoC_restV_relax,충전후 휴지 완화량,V,rest,either,30,7.0,241.0,-0.0189684999999997,-0.0506410999999999,-0.031672600000000196,-166.97472124838916,-0.013359111591058377,decreasing,context,"충전후 휴지 완화량: early=-0.01897 → late=-0.05064 (Δ=-0.03167, -0.01336V/100cyc) → decreasing · context"
EoC_restV_relax_60s,충전후 60s 완화량,V,rest,either,30,7.0,241.0,-0.0074576999999997,-0.0178470000000006,-0.0103893000000009,-139.30970674606536,-0.004347092241220829,decreasing,context,"충전후 60s 완화량: early=-0.007458 → late=-0.01785 (Δ=-0.01039, -0.004347V/100cyc) → decreasing · context"
delta_EoC_restV_30m,충전후 30분 V Δvs기준,V,rest,either,30,7.0,241.0,-0.0012294999999999,-0.0328075999999999,-0.031578100000000005,-2568.369255795248,-0.01331283216467555,decreasing,context,"충전후 30분 V Δvs기준: early=-0.001229 → late=-0.03281 (Δ=-0.03158, -0.01331V/100cyc) → decreasing · context"
EoD_restV_init,방전후 휴지 초기 V,V,rest,either,30,7.0,241.0,2.499941,2.499972,3.0999999999892225e-05,0.0012400292646863355,7.738060276357206e-06,flat,context,"방전후 휴지 초기 V: early=2.5 → late=2.5 (Δ=+3.1e-05, +7.738e-06V/100cyc) → flat · context"
EoD_restV_60s,방전후 휴지 60s V,V,rest,either,30,7.0,241.0,2.8797922,2.94264,0.06284780000000012,2.1823727420332664,0.029411444094399775,flat,context,"방전후 휴지 60s V: early=2.88 → late=2.943 (Δ=+0.06285, +0.02941V/100cyc) → flat · context"
EoD_restV_30m,방전후 휴지 30분 V,V,rest,either,30,7.0,241.0,3.0165102,3.070942,0.05443180000000014,1.8044626535657047,0.022250493753811777,flat,context,"방전후 휴지 30분 V: early=3.017 → late=3.071 (Δ=+0.05443, +0.02225V/100cyc) → flat · context"
EoD_restV_end,방전후 휴지 종료 V,V,rest,either,30,7.0,241.0,3.0165102,3.070942,0.05443180000000014,1.8044626535657047,0.022250493753811777,flat,context,"방전후 휴지 종료 V: early=3.017 → late=3.071 (Δ=+0.05443, +0.02225V/100cyc) → flat · context"
EoD_restV_relax,방전후 휴지 완화량,V,rest,either,30,7.0,241.0,0.5165742,0.5709789999999999,0.05440479999999992,10.531846151046631,0.02224275569353558,flat,context,"방전후 휴지 완화량: early=0.5166 → late=0.571 (Δ=+0.0544, +0.02224V/100cyc) → flat · context"
delta_EoD_restV_30m,방전후 30분 V Δvs기준,V,rest,either,30,7.0,241.0,0.0410412,0.0954730000000001,0.0544318000000001,132.62721362923136,0.022250493753810892,increasing,context,"방전후 30분 V Δvs기준: early=0.04104 → late=0.09547 (Δ=+0.05443, +0.02225V/100cyc) → increasing · context"
R_ohmic_soc50,옴 저항 (SOC50),mΩ,resistance,increase,30,7.0,241.0,1.0703496538759116,2.6150204926971474,1.5446708388212358,144.31460160964497,0.7422443092682512,increasing,matches_aging,"옴 저항 (SOC50): early=1.07 → late=2.615 (Δ=+1.545, +0.7422mΩ/100cyc) → increasing · matches_aging"
R_ct_soc50,전하전달 저항 (SOC50),mΩ,resistance,increase,30,7.0,241.0,0.7265732163273985,0.8791094097962288,0.1525361934688303,20.99391913176394,0.06404766644939086,increasing,matches_aging,"전하전달 저항 (SOC50): early=0.7266 → late=0.8791 (Δ=+0.1525, +0.06405mΩ/100cyc) → increasing · matches_aging"
tau_ct_soc50,Rct 시정수 τ,s,resistance,either,0,,,,,,,,insufficient_data,n/a,
mech_vs_chem_ratio,기계/화학 비,1,resistance,increase,30,7.0,241.0,1.4731476881107677,2.974624618457093,1.5014769303463253,101.92304155681013,0.7621110179334011,increasing,matches_aging,"기계/화학 비: early=1.473 → late=2.975 (Δ=+1.501, +0.76211/100cyc) → increasing · matches_aging"
R_ohmic_growth_100,RΩ 성장률 /100cyc,mΩ/100cyc,resistance,either,17,120.0,241.0,1.033318783859191,0.7355575422958265,-0.2977612415633646,-28.81600975560511,-0.2983518564628932,decreasing,context,"RΩ 성장률 /100cyc: early=1.033 → late=0.7356 (Δ=-0.2978, -0.2984mΩ/100cyc/100cyc) → decreasing · context"
R_ohmic_frac_soc50,RΩ / R30s 분율,1,resistance,increase,0,,,,,,,,insufficient_data,n/a,
EoC_dchgR_10s,EoC 방전 10s DCIR,mΩ,resistance,increase,30,7.0,241.0,0.1677784812235623,0.1887903377995871,0.021011856576024807,12.523570616917688,0.021808838487896262,increasing,matches_aging,"EoC 방전 10s DCIR: early=0.1678 → late=0.1888 (Δ=+0.02101, +0.02181mΩ/100cyc) → increasing · matches_aging"
EoC_dchgR_30s,EoC 방전 30s DCIR,mΩ,resistance,increase,30,7.0,241.0,0.4669520252150087,0.5023397321164212,0.03538770690141252,7.578445962434406,0.039838949894050735,increasing,matches_aging,"EoC 방전 30s DCIR: early=0.467 → late=0.5023 (Δ=+0.03539, +0.03984mΩ/100cyc) → increasing · matches_aging"
EoC_dchgR_60s,EoC 방전 60s DCIR,mΩ,resistance,increase,30,7.0,241.0,0.8360631547390911,0.8748564787894615,0.03879332405037039,4.639999242937163,0.044448407363717586,increasing,matches_aging,"EoC 방전 60s DCIR: early=0.8361 → late=0.8749 (Δ=+0.03879, +0.04445mΩ/100cyc) → increasing · matches_aging"
EoD_chgR_10s,EoD 충전 10s DCIR,mΩ,resistance,increase,30,7.0,241.0,0.2936869548274078,0.381283798076007,0.08759684324859918,29.82660339819233,0.02944252751307327,increasing,matches_aging,"EoD 충전 10s DCIR: early=0.2937 → late=0.3813 (Δ=+0.0876, +0.02944mΩ/100cyc) → increasing · matches_aging"
hyst_area_low,저SOC 히스테리시스,V,shape,increase,30,7.0,241.0,0.0876445270103369,0.0456107612693982,-0.0420337657409387,-47.959373134595374,-0.017112270075751425,decreasing,opposite_aging,"저SOC 히스테리시스: early=0.08764 → late=0.04561 (Δ=-0.04203, -0.01711V/100cyc) → decreasing · opposite_aging"
hyst_area_high,고SOC 히스테리시스,V,shape,increase,30,7.0,241.0,0.2139455665610298,0.2329808785895238,0.019035312028493984,8.897268746657574,0.008333679297383,flat,stable,"고SOC 히스테리시스: early=0.2139 → late=0.233 (Δ=+0.01904, +0.008334V/100cyc) → flat · stable"
dchg_plateau_width,방전 플래토 폭,Q-units,shape,decrease,30,7.0,241.0,17.112931863727454,14.083619238476947,-3.0293126252505065,-17.701891466484675,-1.0186982192209137,decreasing,matches_aging,"방전 플래토 폭: early=17.11 → late=14.08 (Δ=-3.029, -1.019Q-units/100cyc) → decreasing · matches_aging"
delta_dchg_plateau_V,방전 플래토 ΔV,V,shape,either,30,7.0,241.0,-0.0308622967000293,-0.1010043535463669,-0.0701420568463376,-227.27426130366706,-0.029869942095732224,decreasing,context,"방전 플래토 ΔV: early=-0.03086 → late=-0.101 (Δ=-0.07014, -0.02987V/100cyc) → decreasing · context"
chg_dQdV_peak1_V,충전 dQ/dV 피크1 V,V,shape,either,28,8.0,241.0,3.483202613522413,3.752369035332324,0.26916642180991124,7.727555691562681,0.07061760421663575,flat,context,"충전 dQ/dV 피크1 V: early=3.483 → late=3.752 (Δ=+0.2692, +0.07062V/100cyc) → flat · context"
LAM_curve_proxy,LAM 곡선 proxy,%,shape,either,30,7.0,241.0,-1.9969687649336487,-11.936877907318324,-9.939909142384675,-497.7498555274067,-3.997526118791688,decreasing,context,"LAM 곡선 proxy: early=-1.997 → late=-11.94 (Δ=-9.94, -3.998%/100cyc) → decreasing · context"
LLI_curve_proxy,LLI 곡선 proxy,%,shape,either,30,7.0,241.0,-0.0455078848592711,1.8737614361053487,1.9192693209646199,4217.443475783992,0.49651643669980583,increasing,context,"LLI 곡선 proxy: early=-0.04551 → late=1.874 (Δ=+1.919, +0.4965%/100cyc) → increasing · context"
RCF,Rate capability factor,1,transport,decrease,30,7.0,241.0,0.9755462683113764,0.9656991658734128,-0.009847102437963606,-1.0093936861660562,0.001772778964511863,flat,stable,"Rate capability factor: early=0.9755 → late=0.9657 (Δ=-0.009847, +0.0017731/100cyc) → flat · stable"
PER,분극 효율 비,1,transport,increase,0,,,,,,,,insufficient_data,n/a,
eta_max,최대 과전위 η,V,transport,increase,0,,,,,,,,insufficient_data,n/a,
eta_argmax_SOC,η 최댓값 SOC,%,transport,either,0,,,,,,,,insufficient_data,n/a,
LAM_PE_pattern_score,PE activity 패턴,0–1,mechanism,increase,30,7.0,241.0,0.567814051374859,0.9667070418095036,0.39889299043464466,70.2506374170906,0.16903538993837094,increasing,matches_aging,"PE activity 패턴: early=0.5678 → late=0.9667 (Δ=+0.3989, +0.1690–1/100cyc) → increasing · matches_aging"
contact_loss_score,접촉/스택 손실,0–1,mechanism,increase,30,7.0,241.0,0.6908024829482264,0.9558585346302928,0.26505605168206636,38.36929632198955,0.11985347179972557,increasing,matches_aging,"접촉/스택 손실: early=0.6908 → late=0.9559 (Δ=+0.2651, +0.11990–1/100cyc) → increasing · matches_aging"
LLI_pattern_score,LLI 패턴,0–1,mechanism,increase,30,7.0,241.0,0.2603961945847875,0.594224960409012,0.33382876582422444,128.20032426223744,0.12124468454365023,increasing,matches_aging,"LLI 패턴: early=0.2604 → late=0.5942 (Δ=+0.3338, +0.12120–1/100cyc) → increasing · matches_aging"
interface_R_score,계면 R 패턴,0–1,mechanism,increase,30,7.0,241.0,0.3860887306916983,0.7585306115340864,0.3724418808423881,96.46535918702907,0.16764521388327633,increasing,matches_aging,"계면 R 패턴: early=0.3861 → late=0.7585 (Δ=+0.3724, +0.16760–1/100cyc) → increasing · matches_aging"
solid_diffusion_score,고체확산 제한,0–1,mechanism,increase,30,7.0,241.0,0.4534816725150808,0.5954169512832987,0.14193527876821793,31.2990110451482,0.006326114664996737,flat,stable,"고체확산 제한: early=0.4535 → late=0.5954 (Δ=+0.1419, +0.0063260–1/100cyc) → flat · stable"
PE_side_score,PE lean 점수,0–1,electrode,increase,30,7.0,241.0,0.5024305839663368,0.8250302813571277,0.322599697390791,64.20781450923883,0.1377512453436054,increasing,matches_aging,"PE lean 점수: early=0.5024 → late=0.825 (Δ=+0.3226, +0.13780–1/100cyc) → increasing · matches_aging"
contact_stack_score,contact_stack lean,0–1,electrode,increase,30,7.0,241.0,0.6908024829482264,0.9558585346302928,0.26505605168206636,38.36929632198955,0.11985347179972557,increasing,matches_aging,"contact_stack lean: early=0.6908 → late=0.9559 (Δ=+0.2651, +0.11990–1/100cyc) → increasing · matches_aging"
NE_side_score,NE 가설 점수,0–1,electrode,increase,30,7.0,241.0,0.1519765462486098,0.2891472067256636,0.13717066047705379,90.25778244273567,0.06818372816825902,increasing,matches_aging,"NE 가설 점수: early=0.152 → late=0.2891 (Δ=+0.1372, +0.068180–1/100cyc) → increasing · matches_aging"
si_cosign,Si co-sign,0–1,electrode,increase,30,7.0,241.0,0.2,0.4,0.2,100.0,0.10366087881625513,increasing,matches_aging,"Si co-sign: early=0.2 → late=0.4 (Δ=+0.2, +0.10370–1/100cyc) → increasing · matches_aging"
