Repository: Hwiho/cyclediag

# CycleDiag

Standalone **cycle / voltage-profile diagnosis** package.

GUI 없음 · `pne_studio2` 불필요 · 단독 구동.

**Version:** 1.0.0

## Example fixtures (Git LFS) — **DOE1 / DOE2 / DOE3**

비교할 때 **`DOE1`**, **`DOE2`**, **`DOE3`** 만 말하면 됩니다.  
상세: [`example/fixtures/README.md`](example/fixtures/README.md) · [`manifest.json`](example/fixtures/manifest.json)

| ID | 비교 | Arms |
|----|------|------|
| **DOE1** | SJ900 wet vs dry | set1 · set4 |
| **DOE2** | SJ900 dry vs SJ1300 dry | SJ1300_dry (+ DOE1 set4 ref) |
| **DOE3** | **양극** Bimodal vs S83S | Ch109–111 · Ch103–105 |
| halfcell | BOL OCP C/20 | anode · cathode (**aged 없음**) |

```bash
git lfs install
git lfs pull

File: example/output/cycle_metrics_panel/M02Ch105/M02Ch105_trajectory.csv (part 2 of 5)
egenerate_flag,LAM_curve_proxy,LLI_curve_proxy,R_curve_proxy,dchg_fit_residual_argmax_DOD,SoHQ_mixed,SoHQ_routine,SoHQ_rpt_c3,fade_exponent_b,fade_exponent_a,fade_exponent_b_se,fade_fit_r2,fade_sohq0,knee_cycle_bw,knee_severity,knee_slope_before,knee_slope_after,knee_fit_r2,knee_method,I_abs_max,I_abs_med_cc,cycle_role,C_rate_med_est,contact_loss_supporting_features,contact_loss_conflicting_features,contact_loss_evidence_count,interface_R_score,interface_R_confidence,interface_R_supporting_features,interface_R_conflicting_features,interface_R_evidence_count,SE_decomposition_score,SE_decomposition_confidence,SE_decomposition_supporting_features,SE_decomposition_conflicting_features,SE_decomposition_evidence_count,microshort_score,microshort_confidence,microshort_supporting_features,microshort_conflicting_features,microshort_evidence_count,LAM_PE_supporting_features,LAM_PE_conflicting_features,LAM_PE_evidence_count,LLI_supporting_features,LLI_conflicting_features,LLI_evidence_count,solid_diffusion_score,solid_diffusion_confidence,solid_diffusion_supporting_features,solid_diffusion_conflicting_features,solid_diffusion_evidence_count,diagnosis_state,PE_side_score,NE_side_score,contact_stack_score,shared_side_score,dominant_electrode,dominance_margin,PE_top_modes,NE_top_modes,shared_top_modes,PE_supporting,NE_supporting,pe_peak_hits,pe_peak_hits_delta,fc_ocp_hits,fc_ocp_hits_delta,si_cosign,electrode_confidence,electrode_diagnosis_level,electrode_diagnosis_note,electrode_narrative
M02Ch105,example/fixtures/doe/DOE3/S83S/M02Ch105_raw.csv,9,vp_lges_cycle_v2,4.199675,2.4999762,35.352,0.0,0.0,4.199695,4.1880574,4.17478,4.17478,2.4999762,2.899759,3.02852,3.02852,-0.024915,0.5285438,-0.0116376000000002,0.3997828000000001,505.2300025978573,369.9898807669948,0.1726008226874585,0.4648443239988115,0.8091908829849287,0.2754435030572127,0.7482481245430531,1.332548373199662,0.2133005034001023,0.20670431827989,0.0824775935983478,0.1316211414912843,35.26690832293091,26.77153892171736,21.671276368631947,-2.289313809895824,-5.562530905366709,-9.021428323010232,109.14072809128308,91.60491017453025,70.303,96.87211497388836,64.415,64.10100000000001,0.0,100.0,0.0,0.0,3.7951717879643065,3.3937782608105223,243.2743067803,237.9140374176,0.0401038999999996,0.0401457,0.5580650148837136,1.5489149532099775,3.7254538537985886,13.359727454909825,3.163196490453076,17.279897795591182,64.10099999999996,70.1029999999999,0.4005752400000002,0.0035909386520504,3.5225102108713315,74.9822543658733,3.1589285611896254,-71.32508090932632,56.26500601202406,0.0152958308383377,11.519931863727454,-0.0225504847532725,3.727343495992695,100.38718960175493,3.661025653354664,-55.18111415279082,,,,,3.960139500422353,84.64446308796452,3.965849016662073,-60.91340759575715,,,,,4.173272050312484,84.96027901736657,,,,,,,,,,,,,,,,,,,,,,,,,,,,,,,,,,,,,,,0.1002469374508369,70.103,0.044275472806825,0.0266040444241835,0.0188988285743983,4.776557114228453,5.304399532288376,0.0099494670263221,,,,,0.3602433856665496,0.6629941182672369,,,,,0.8876376687868834,0.7200000000000001,0.616,,,,,0.364,0.6673809523809524,True,rule_pattern,pattern_rule_assb_si_on_gr_v1_3,assb_si_on_gr_v1_3,,,,,,,,-0.0008176000000004,-0.001119,-0.001119,0.057776,0.041859,0.041859,-0.0240142453627019,0.0834299876405366,-0.0027955589921029,-0.0031482964425257,-0.0016265260384708,0.0005110435119414,-0.000872293321862,-0.0362199933192566,0.0382006346738759,0.009900558175609,0.0106765723174167,-0.0407169215126543,-0.8735190380761537,-0.2994562933556768,-0.0337157370030576,0.0018744840314835,-13.233177660979493,6.491344623893838,,,,,no_cv,,-9.14072809128308,0.076668643914124,0.2617322650749913,0.2173576160579976,0.1373829963702344,0.3894843974465759,0.6585026162363352,0.9790201789984718,1.5489149532099775,0.977966150911527,5.360269362699995,0.8960597643196737,5.110347222222222,-1.78867065070155,-0.3659999999999996,-0.5043197883510393,True,0.9687211497388836,,,,,,,,,,,,,1.348849510018462,0.7251637964572387,,,,,,,,,,,,,,,,,,,,,,,,,,,,,,,,,,,,,,,,,,,,,,,,,,,,,,,,,,,,,,,,,,,,,,,1.8600618461762943,1.348849510018462,0.7251637964572387,,,,,,,,,,,,,,,-0.0168639533405045,,,,,,,,,,,,,,,,,,0.358269603700872,0.0221200614870564,2.000000000279556e-06,76.8459527562643,3.0,5,0.033902286209174,0.9999042352941176,False,1.0,,-4.67098080507089,-3.347914185179727,0.5903752026191059,-0.2288718923628975,-0.3699365264194401,-1.0014726882736285,3.1209210633153157,3.0,0.7803023940000005,1.0319368268671452,-0.4245922731511427,1.2778591212932626,6.301370316102003,56.472699255222025,99.48650839935706,0.9997917025637494,0.5033391188345409,False,-3.1936826867145163,-0.5850554244018336,1.2778591212932626,0.5134916006429313,96.87211497388836,96.87211497388836,,0.6238443601576621,0.0032076061321386,0.0403754630289624,0.9557015051831098,97.09809433260304,30.0,0.0,-0.1583820204925489,-0.0281260429186037,0.9885930026485082,bilinear,36.511,36.469,routine_05c,0.5240325894845745,EoC_dchgR_10s_inc,,1.0,0.493754042954197,0.6400000000000001,"VE,EoC_dchgR_60s_inc",,2.0,0.1422727961571242,0.46,VE,CI_per_hour,2.0,,0.0,,,0.0,"delta_dchg_plateau_V,delta_chg_dQdV_peak1_V,dQV_log_var",,4.0,"delta_EoD_restV_end,delta_dchg_V_cutoff_margin",CI,4.0,0.5549991239581897,0.52,RCF,,1.0,ok,0.5772455887004277,0.1952802871331144,0.8876376687868834,0.3878173371840151,contact_stack,0.3103920800864557,LAM_PE,contact_loss,"solid_diffusion,interface_R,LLI,SE_decomposition","dchg_fit_residual_argmax_SOC=99.5(highSOC),fcΔhits=1,chg_dQdV_peak1_V≈FC_OCP(3.518)",Q_relax_pct↑,1.0,1.0,1.0,1.0,0.2,0.825,hypothesis_bol_ocp,v1.3 hypothesis (Si-on-Gr · NCM82 secondary): FC-OCP Δhits (charge); contact_stack vs NE only with Si co-sign; PE activity≠LAM%; not aged-HC calibrated.,Contact/stack ohmic pattern leads (contact=0.89) without strong Si co-sign (si_cosign=0.20) — not electrode-resolved.
M02Ch105,example/fixtures/doe/DOE3/S83S/M02Ch105_raw.csv,10,vp_lges_cycle_v2,4.199687,2.4999962,34.161,0.0,0.0,4.1997004,4.187983,4.1745844,4.1745844,2.4999962,2.89896,3.0283391,3.0283391,-0.0251160000000005,0.5283429000000002,-0.0117174000000002,0.3989638000000002,512.3322115837642,373.159505927069,0.1365512874227391,0.3868543083438435,0.695567634788195,0.286733536142533,0.7713721510655269,1.3773224548006726,0.1963163330109801,0.2081818496047313,0.0652512625028305,0.1370161028015737,7.014961977536201,5.502236932489685,4.586697286067163,1.7157067029550137,-2.644014348585217,-5.964517163809431,108.90669399543486,88.37560773913911,70.137,96.64337976933572,64.401,64.098,0.0,100.0,0.0,0.0,3.7977474790929526,3.3907481304032268,243.4280179149,236.63013977645,0.0401717999999999,0.0337380000000004,0.560093798564751,1.5531278069283785,3.729562047425196,13.616008016032062,3.1645130406040494,17.34185971943888,64.09799999999998,69.78699999999999,0.3986190289473681,0.0037541641305919,3.725953476182392,99.13427698901188,3.1668385758777378,-71.16008457224147,56.13391983967936,0.0153022458042779,11.468004008016033,-0.0226618527242181,4.173253544187319,85.53810819239864,3.639220194466631,-55.11280383988223,,,,,,,3.966459542449841,-60.68973390661873,,,,,,,,,,,,,,,,,,,,,,,,,,,,,,,,,,,,,,,,,,,,,0.0998792821566121,69.787,0.0444328462279228,0.026771337230438,0.0188829729448915,4.755026052104213,5.289383321582999,0.0068809950603736,,,,652.9740013213222,0.3657327437470725,0.6564607117426684,,,,,0.2734588961073226,0.7200000000000001,0.88,,,,,0.52,0.6673809523809524,True,rule_pattern,pattern_rule_assb_si_on_gr_v1_3,assb_si_on_gr_v1_3,,,,,,,,-0.0008920000000003,-0.0013146000000006,-0.0013146000000006,0.0569770000000002,0.0416781000000003,0.0416781000000003,-0.0161042306745895,0.2868732529515965,-0.0031632142863277,-0.002990923021428,-0.0014592332322163,0.0004951878824345,-0.0039407652878106,-0.0392501237265521,0.0407763258025219,0.0119293418566465,0.0148894260358174,-0.0394003713616806,-0.8950501002003932,-0.3144725040610536,-0.0356719480556897,0.002037709510025,-6.130968675072609,9.660969783968085,,,,,no_cv,,-8.906693995434864,0.0756146951589984,0.2639187292139145,0.2182567106595005,0.1350036285935718,0.3896788559680302,0.6524612499555933,0.9840817125878604,1.5531278069283785,0.972074380768994,6.797878138450017,0.8925754194776505,5.105,-1.7447000970489448,-0.3659999999999996,-0.5043197883510393,True,0.9664337976933572,,,,,,,,,,,,,1.348849510018462,0.7251637964572387,,,,,,,,,,,,,,,,,,,,,,,,,,,,,,,,,,,,,,,,,,,,,,,,,,,,,,,,,,,,,,,,,,,,,,,1.8600618461762943,1.348849510018462,0.7251637964572387,,,,,,,,,,,,,,,-0.0168639533405045,,,,,,,,,,,,,,,,,,0.3582757371258555,0.022219608870525,2.000000000279556e-06,76.50036100567206,3.0,5,0.035877809571885,0.9998871176470588,False,1.0,,-4.880768137314234,-3.516099730767776,0.6310418954500409,-0.1999418065891456,-0.3662129089894703,-0.9874632358280456,3.111548061585585,3.0,0.7803023940000005,1.0339566000913027,-0.4084126850577603,1.3225234872195584,6.248973451934342,55.729343186230906,99.5009766599655,0.9997956476718566,0.5151501852466317,False,-3.3956600091302747,-0.5627611991481134,1.3225234872195584,0.4990233400345039,96.64337976933572,96.64337976933572,,0.6238443601576621,0.0032076061321386,0.0403754630289624,0.9557015051831098,97.09809433260304,30.0,0.0,-0.1583820204925489,-0.0281260429186037,0.9885930026485082,bilinear,36.516,36.461,routine_05c,0.5239176353943643,EoC_dchgR_10s_inc,,1.0,0.2939658429481783,0.6400000000000001,VE,,2.0,0.1688903755308704,0.46,VE,CI_per_hour,2.0,,0.0,,,0.0,"delta_dchg_plateau_V,delta_chg_dQdV_peak1_V,dQV_log_var",,4.0,"delta_EoD_restV_end,delta_dchg_V_cutoff_margin",CI,4.0,0.5858501639130067,0.52,RCF,,1.0,ok,0.5423455338070013,0.0601609571436109,0.2734588961073226,0.353609781534782,PE,0.1887357522722193,LAM_PE,contact_loss,"solid_diffusion,LLI,interface_R,SE_decomposition","dchg_fit_residual_argmax_SOC=99.5(highSOC),fcΔhits=0",Q_relax_pct↑,0.0,0.0,0.0,0.0,0.2,0.8052875664763839,hypothesis_bol_ocp,v1.3 hypothesis (Si-on-Gr · NCM82 secondary): FC-OCP Δhits (charge); contact_stack vs NE only with Si co-sign; PE activity≠LAM%; not aged-HC calibrated.,"PE activity/isolation pattern leads (PE=0.54, contact=0.27, NE_hyp=0.06). NCM82 secondary — not stoichiometric LAM%."
M02Ch105,example/fixtures/doe/DOE3/S83S/M02Ch105_raw.csv,20,vp_lges_cycle_v2,4.1997705,2.4999921,35.86,0.0,0.0,4.199819,4.186988,4.1728964,4.1728964,2.4999921,2.895775,3.029721,3.029721,-0.0269225999999997,0.5297288999999998,-0.0128309999999993,0.3957828999999999,520.5047716332675,378.3613737405859,0.1555329442957626,0.4345294225146337,0.7601572430486652,0.3173030136253517,0.8534419834179797,1.5023446244131076,0.2046062781326486,0.2112052111540695,0.0743216791846292,0.1516237790633912,21.89084727218468,18.504111494940187,14.298497360003118,12.559907376291376,7.714136914566456,2.5712618353319483,111.11577181208052,88.23358596858031,68.874,94.90306312264892,61.984,61.676,0.0,100.0,0.0,0.0,3.8028721929543097,3.380750050826965,234.54594537265,231.7977464849,0.0400200000000001,0.0378436999999998,0.5627362744969252,1.5538191788466014,3.7447190780708897,12.60711823647295,3.163861604425947,17.724961923847694,61.67599999999992,68.56399999999992,0.389250579295775,0.0043938282701659,3.5322378823633773,73.36077644934824,3.163354229765388,-69.10150698886366,55.248841683366734,0.015412206472228,10.992224448897794,-0.0223932149116257,3.742618575405154,95.71921359929787,3.636559347412242,-54.21002910659234,,,,,3.974636671718784,84.06511408826066,3.9471862274231393,-58.25216343485933,,,,,,,,,,,,,,,,,,,,,,,,,,,,,,,,,,,,,,,,,,,,,0.0983698521818776,68.564,0.0443790404085313,0.0272244184247932,0.0188720862568469,4.809098196392789,5.212452446596263,0.0106441264850407,,,,592.7675313758509,0.3814802960332311,0.5925977877393903,,,,,0.7042252699249658,0.7200000000000001,0.88,,,,,0.364,0.6673809523809524,True,rule_pattern,pattern_rule_assb_si_on_gr_v1_3,assb_si_on_gr_v1_3,,,,,,,,-0.0018869999999999,-0.0030026000000002,-0.0030026000000002,0.053792,0.0430600000000001,0.0430600000000001,-0.0195885767869397,0.0931576591325824,-0.0046726442610622,-0.0030447288408194,-0.0010061520378611,0.00048430119439,-0.0001776338631434,-0.0492482033028141,0.045901039663879,0.0145718177888206,0.0155807979540405,-0.0400518075397831,-0.8409779559118178,-0.39140337904779,-0.0450403977072828,0.002677373649599,2.041591374430709,14.862837597484996,,,,,no_cv,,-11.115771812080524,0.0714895647727631,0.2697763725967323,0.2191924946827841,0.1270391976004627,0.3895119341271145,0.629892515981163,0.9921194714083668,1.5538191788466014,0.9882828974792822,2.7481988877500214,0.8894172999587049,5.059138888888896,-2.1971667622119395,-0.3659999999999996,-0.5043197883510393,True,0.9490306312264892,,,,,,,,,,,,,1.348849510018462,0.7251637964572387,,,,,,,,,,,,,,,,,,,,,,,,,,,,,,,,,,,,,,,,,,,,,,,,,,,,,,,,,,,,,,,,,,,,,,,1.8600618461762943,1.348849510018462,0.7251637964572387,,,,,,,,,,,,,,,-0.0168639533405045,,,,,,,,,,,,,,,,,,0.3564987096923352,0.0235564442979327,9.000000003034359e-07,72.1613957735199,3.0,5,0.0405733722676578,0.9999211176470586,False,1.0,,-6.361779218324109,-4.6793826308016655,0.9236054999379788,-0.0345134895854833,-0.3717244791445055,-0.8605018145519545,3.112329145063063,3.0,0.7803023940000005,1.0483302425815726,-0.1336406689977993,1.5467336897636834,4.986728546047174,53.42224500257853,100.0,0.9998695765779496,0.6748060253894612,False,-4.833024258157259,-0.1841465407214795,1.5467336897636834,0.0,94.90306312264892,94.90306312264892,,0.6238443601576621,0.0032076061321386,0.0403754630289624,0.9557015051831098,97.09809433260304,30.0,0.0,-0.1583820204925489,-0.0281260429186037,0.9885930026485082,bilinear,36.511,36.461,routine_05c,0.5239176353943643,EoC_dchgR_10s_inc,,1.0,0.4736927530711609,0.6400000000000001,"VE,EoC_dchgR_60s_inc",,2.0,0.1918164011284727,0.46,VE,CI_per_hour,2.0,,0.0,,,0.0,"delta_dchg_plateau_V,delta_chg_dQdV_peak1_V,dQV_log_var",,4.0,"delta_EoD_restV_end,delta_dchg_V_cutoff_margin",CI,4.0,0.7696168928479348,0.364,RCF,,1.0,ok,0.5244483408045427,0.1549295593834925,0.7042252699249658,0.4541515857701999,contact_stack,0.1797769291204231,LAM_PE,contact_loss,"solid_diffusion,interface_R,LLI,SE_decomposition","dchg_fit_residual_argmax_SOC=100.0(highSOC),fcΔhits=1,chg_dQdV_peak1_V≈FC_OCP(3.518)",Q_relax_pct↑,1.0,1.0,1.0,1.0,0.2,0.7896096259607404,hypothesis_bol_ocp,v1.3 hypothesis (Si-on-Gr · NCM82 secondary): FC-OCP Δhits (charge); contact_stack vs NE only with Si co-sign; PE activity≠LAM%; not aged-HC calibrated.,Contact/stack ohmic pattern leads (contact=0.70) without strong Si co-sign (si_cosign=0.20) — not electrode-resolved.
M02Ch105,example/fixtures/doe/DOE3/S83S/M02Ch105_raw.csv,30,vp_lges_cycle_v2,4.199666,2.499928,35.253,0.0,0.0,4.199675,4.1865172,4.1718903,4.1718903,2.499928,2.895585,3.031815,3.031815,-0.0277846999999997,0.5318869999999998,-0.0131578000000001,0.3956569999999999,526.9902310515056,377.366502916884,0.1662544381058759,0.4531084619548821,0.8007201684797172,0.3466760379881375,0.9268176956199838,1.6103667392957417,0.2076311358830063,0.2152776939119772,0.0794449630454424,0.16565972818824,30.293259831501214,23.570954951833915,20.39760575855098,22.97967888700407,16.974990802580127,9.946377005036352,111.89073556030937,95.66003882581327,67.996,93.69324679977402,60.77,60.506,0.0,100.0,0.0,0.0,3.807329840143952,3.374823662299319,230.36629930775,228.4991857033,0.0403042999999998,0.0400369999999998,0.5655617458904966,1.5582937602921043,3.7496252534493952,12.00419639278557,3.162588764440805,18.18183967935872,60.50599999999996,67.70699999999994,0.3840882798353906,0.0044656549053745,3.531289763022152,73.39370161006518,3.1592557729974016,-68.3133580450491,53.1094749498998,0.0154718419192217,10.854829659318636,-0.0222822212248423,3.7425961135768064,91.75431606852672,3.618821372337359,-53.62835482604957,,,,,3.982917261463181,83.38120520184341,3.936522933865882,-56.45095193248906,,,,,,,,,,,,,,,,,,,,,,,,,,,,,,,,,,,,,,,,,,,,,0.0977903679808385,67.707,0.0446435836799903,0.0277150146741837,0.0189035687685064,4.7489879759518985,5.17311673675916,0.0088895165038252,,,,544.6798517942968,0.3998250239065432,0.5900178073849819,,,,,0.8371977997807957,0.7200000000000001,0.750967741935484,,,,,0.364,0.6673809523809524,True,rule_pattern,pattern_rule_assb_si_on_gr_v1_3,assb_si_on_gr_v1_3,,,,,,,,-0.0023578000000004,-0.0040086999999999,-0.0040086999999999,0.0536020000000001,0.0451540000000001,0.0451540000000001,-0.0236870335549257,0.0922095397913564,-0.0052521284621013,-0.0027801855693604,-0.0005155557884706,0.0005157837060495,-0.0019322438443589,-0.0551745918304598,0.0503586868535217,0.017397289182392,0.0200553793995434,-0.0413246475249251,-0.901088176352708,-0.4307390888848932,-0.0502026971676672,0.0027492002848075,8.527050792668774,13.867966773783053,,,,,no_cv,,-11.890735560309352,0.0688662494536884,0.2740089727540493,0.2204186246787346,0.1217661023824306,0.3897339703053604,0.6167632338519926,0.999878730679742,1.5582937602921043,0.9918950227960396,1.8671136044500256,0.8864853893657764,5.025191666666667,-2.366225280357668,-0.3659999999999996,-0.5043197883510393,True,0.9369324679977402,,,,,,,,,,,,,1.348849510018462,0.7251637964572387,,,,,,,,,,,,,,,,,,,,,,,,,,,,,,,,,,,,,,,,,,,,,,,,,,,,,,,,,,,,,,,,,,,,,,,1.8600618461762943,1.348849510018462,0.7251637964572387,,,,,,,,,,,,,,,-0.0168639533405045,,,,,,,,,,,,,,,,,,0.3535398099944116,0.0249507425522788,2.000000000279556e-06,68.13224081159615,3.0,5,0.0405483012002562,0.999970588235294,False,1.0,,-7.297936846238777,-5.414865396489073,1.1430511802231476,0.0580656764069247,-0.3819666500204902,-0.8285765030661874,3.110766978108108,3.0,0.7803023940000005,1.0576610700049505,0.1364279385551539,1.6517227634630922,8.236422947163895,113.42266731847415,100.0,0.9996379054419468,0.6490958530484814,False,-5.766107000495047,0.1879871833259669,1.6517227634630922,0.0,93.69324679977402,93.69324679977402,,0.6238443601576621,0.0032076061321386,0.0403754630289624,0.9557015051831098,97.09809433260304,30.0,0.0,-0.1583820204925489,-0.0281260429186037,0.9885930026485082,bilinear,36.632,36.467,routine_05c,0.524003850962022,EoC_dchgR_10s_inc,,1.0,0.5692862935121231,0.6400000000000001,"VE,EoC_dchgR_60s_inc",,2.0,0.2119972171388577,0.46,VE,CI_per_hour,2.0,,0.0,,,0.0,"delta_dchg_plateau_V,delta_chg_dQdV_peak1_V,dQV_log_var",,4.0,"delta_EoD_restV_end,delta_dchg_V_cutoff_margin",CI,4.0,0.8514360397088186,0.364,RCF,,1.0,ok,0.5225133555387363,0.184183515951775,0.8371977997807957,0.5081361435665857,contact_stack,0.3146844442420593,LAM_PE,contact_loss,"solid_diffusion,interface_R,LLI,SE_decomposition","dchg_fit_residual_argmax_SOC=100.0(highSOC),fcΔhits=1,chg_dQdV_peak1_V≈FC_OCP(3.518)",Q_relax_pct↑,1.0,1.0,1.0,1.0,0.2,0.825,hypothesis_bol_ocp,v1.3 hypothesis (Si-on-Gr · NCM82 secondary): FC-OCP Δhits (charge); contact_stack vs NE only with Si co-sign; PE activity≠LAM%; not aged-HC calibrated.,Contact/stack ohmic pattern leads (contact=0.84) without strong Si co-sign (si_cosign=0.20) — not electrode-resolved.
M02Ch105,example/fixtures/doe/DOE3/S83S/M02Ch105_raw.csv,40,vp_lges_cycle_v2,4.199653,2.4999542,16.756,0.0,0.0,4.199693,4.186179,4.171204,4.171204,2.4999542,2.895492,3.0325723,3.0325723,-0.0284889999999995,0.5326181000000001,-0.0135139999999998,0.3955378,514.9965237584827,377.3788455638724,0.1736681786922414,0.4750846907263523,0.8338655475654578,0.3425029175394212,0.913040600458946,1.5910385038045651,0.2082688020859964,0.215270036972966,0.0829876314615313,0.1636655955587019,36.10339301981054,29.564273999141744,25.381399649317466,21.499308291683366,15.236163860275532,8.626758675683389,103.639019140595,87.4384382602504,67.412,92.88853981508277,65.045,60.397,4.067,93.69105237031522,600.0,-6.308947629684781,3.84122222467376,3.3697748940294283,248.7306627143,226.26690503450004,0.0402181000000001,0.0401340000000001,0.5928044033681212,1.572495307005461,3.7529533146516094,10.381242484969938,3.159194825378133,18.43487374749499,72.66836516005195,67.14599999999993,0.3783836470588237,0.0043418987139915,4.199682397572152,-26048.56022658365,3.157137428242916,-67.02270971796591,53.46339879759519,0.0156923913684338,10.226645290581164,-0.0221593727069555,,,3.603133575676692,-53.26306248195137,,,,,,,3.9298608436090894,-55.30435599544479,,,,,,,,,,,,,,,,,,,,,,,,,,,,,,,,,,,,,,,,,,,,,0.0965100951669821,67.146,0.0445374896283818,0.0279398730282315,0.0189898050656652,4.709639278557113,5.0822056800087205,0.0001548745542053,,,,504.5852306439602,0.4223982313814864,0.6034893235210181,,,,,0.8945271953690135,0.7200000000000001,0.750967741935484,,,,,0.364,0.6830952380952381,True,rule_pattern,pattern_rule_assb_si_on_gr_v1_3,assb_si_on_gr_v1_3,,,,,,,,-0.0026960000000002,-0.0046949999999998,-0.0046949999999998,0.053509,0.0459113000000002,0.0459113000000002,-0.0258053783094114,0.7606021743413574,-0.0065324012759577,-0.0028862796209689,-0.0002906974344229,0.0006020200032082,-0.0106668857939789,-0.0602233601003505,0.0842510713833295,0.0446399466600166,0.0342569261129002,-0.0447185865875967,-0.940436873747494,-0.5216501456353324,-0.055907329944234,0.0026254440934246,-3.4666565003541336,13.880309420771482,93.69175480383404,4.066516695204923,1047.6637483031152,7.633364598517981e-17,signal,,-3.639019140594996,0.0652378165576116,0.2939592358171952,0.231263546733766,0.1100494803799561,0.3901177950430227,0.6000074110723004,1.0646921239758762,1.572495307005461,0.9096864156808744,22.463757679799954,0.8777451033638293,5.004222222222242,-0.727189756768836,-0.3659999999999996,-0.5043197883510393,True,0.9288853981508276,,,,,,,,,,,,,1.348849510018462,0.7251637964572387,,,,,,,,,,,,,,,,,,,,,,,,,,,,,,,,,,,,,,,,,,,,,,,,,,,,,,,,,,,,,,,,,,,,,,,1.8600618461762943,1.348849510018462,0.7251637964572387,,,,,,,,,,,,,,,-0.0168639533405045,,,,,,,,,,,,,,,,,,0.3535485865762836,0.0250524919958221,8.000000000230045e-07,67.85384065918404,3.0,5,0.0421875816441385,0.9999457647058826,False,1.0,,-8.023916628025212,-5.951341855923378,1.346350867579265,0.1291582545363119,-0.4463918321971299,-0.8080968013646324,3.110766978108108,3.0,0.7803023940000005,1.0647053314304835,0.2779479156040835,1.7599966928551023,9.491099342246423,124.99449879833335,100.0,0.999519071990255,0.6694425665840497,False,-6.470533143048374,0.3829908031968962,1.7599966928551023,0.0,92.88853981508277,92.88853981508277,,0.6238443601576621,0.0032076061321386,0.0403754630289624,0.9557015051831098,97.09809433260304,30.0,0.0,-0.1583820204925489,-0.0281260429186037,0.9885930026485082,bilinear,36.511,36.461,routine_05c,0.5239176353943643,EoC_dchgR_10s_inc,,1.0,0.7624089345928347,0.5319999999999999,"VE,EoC_dchgR_60s_inc,tau_CV",,3.0,0.2654468013667295,0.46,VE,CI_per_hour,2.0,,0.0,,,0.0,"delta_dchg_plateau_V,delta_chg_dQdV_peak1_V,dQV_log_var",dchg_plateau_width,4.0,"delta_EoD_restV_end,delta_dchg_V_cutoff_margin",CI,4.0,0.8900761010770004,0.364,RCF,,1.0,ok,0.5526169926407636,0.2705944765991266,0.8945271953690135,0.5850825171045128,contact_stack,0.3094446782645007,LAM_PE,contact_loss,"solid_diffusion,interface_R,LLI,SE_decomposition","hyst_area_high↑,dchg_fit_residual_argmax_SOC=100.0(highSOC),fcΔhits=0","Q_relax_pct↑,chgCVcapa↑",0.0,0.0,0.0,0.0,0.4,0.9125,hypothesis_bol_ocp,v1.3 hypothesis (Si-on-Gr · NCM82 secondary): FC-OCP Δhits (charge); contact_stack vs NE only with Si co-sign; PE activity≠LAM%; not aged-HC calibrated.,Contact/stack ohmic pattern leads (contact=0.89) without strong Si co-sign (si_cosign=0.40) — not electrode-resolved.
M02Ch105,example/fixtures/doe/DOE3/S83S/M02Ch105_raw.csv,50,vp_lges_cycle_v2,4.199841,2.499978,36.461,0.0,0.0,4.199841,4.185828,4.1704555,4.1704555,2.499978,2.894864,3.031939,3.031939,-0.0293855,0.5319609999999999,-0.0140130000000002,0.394886,512.1377775336505,377.93528229437845,0.1782417232597767,0.4850617210067405,0.8538869037406911,0.3640909856715886,0.9586696506475954,1.6568238971807765,0.2087416055673635,0.2197523745831525,0.0851731074301376,0.1739814902471211,39.68767045311032,32.2851924168024,28.391843800004956,29.157448444927965,20.995071735440032,13.118198721649978,113.84704125950054,90.90394301552767,67.106,92.4668954018712,58.944,58.676,0.0,100.0,0.0,0.0,3.810001832319007,3.3652948966834715,223.55566751315004,224.9598679586,0.0401449,0.0401401000000003,0.5678018538906514,1.5602902264749994,3.7564963183646665,11.405955911823646,3.154716386469995,18.352783567134267,58.675999999999966,66.84699999999995,0.3723850918918918,0.0046979177160263,3.536925043127292,72.83161230644546,3.152849326641025,-66.35580401784414,53.26698997995992,0.0158607656983507,9.779220440881762,-0.0220329706323429,3.754841453110201,89.1495716546137,3.581436671770336,-53.31229070505708,,,,,3.967258425548216,82.97116499493288,3.9245582645710977,-54.73264792316601,,,,,,,,,,,,,,,,,,,,,,,,,,,,,,,,,,,,,,,,,,,,,0.0949827574374431,66.847,0.0441726030472051,0.0281327353027455,0.019102055073149,4.554705410821647,4.972384231629415,0.0124571370727712,,,,472.0237148619219,0.4333306832346508,0.6107642200304196,,,,,0.9197661862873064,0.7200000000000001,0.750967741935484,,,,,0.364,0.6673809523809524,True,rule_pattern,pattern_rule_assb_si_on_gr_v1_3,assb_si_on_gr_v1_3,,,,,,,,-0.0030470000000004,-0.0054435000000001,-0.0054435000000001,0.0528810000000001,0.0452780000000001,0.0452780000000001,-0.0300934799113021,0.0978448198964967,-0.0080597390054967,-0.0032511662021456,-9.783515990891e-05,0.0007142700106921,0.001635376724587,-0.0647033574463074,0.0530306790285761,0.0196373971825468,0.0220518455824385,-0.0491970254957347,-1.0953707414829594,-0.6314715940146378,-0.061905885111166,0.0029814630954594,-6.325402725186336,14.436746151277532,,,,,no_cv,,-13.847041259500545,0.0653194461358316,0.27856699860225,0.2216648675341762,0.1150391561567726,0.3903912359836446,0.5980492786951408,1.0086960429200769,1.5602902264749994,1.0062812115705695,-1.404200445449959,0.8838887690342987,4.995083333333314,-2.772134183847569,-0.3659999999999996,-0.5043197883510393,True,0.9246689540187122,,,,,,,,,,,,,1.348849510018462,0.7251637964572387,,,,,,,,,,,,,,,,,,,,,,,,,,,,,,,,,,,,,,,,,,,,,,,,,,,,,,,,,,,,,,,,,,,,,,,1.8600618461762943,1.348849510018462,0.7251637964572387,,,,,,,,,,,,,,,-0.0168639533405045,,,,,,,,,,,,,,,,,,0.3529656764410706,0.0255078899666044,9.000000003034359e-07,66.64141966370109,3.0,5,0.0418493686840467,0.999930588235294,False,1.0,,-8.544426537243154,-6.31789676287598,1.5322808190134969,0.1853383651478743,-0.5068800825859785,-0.8124480605337432,3.089677724216216,3.0,0.7803023940000005,1.0690722260760956,0.3090791062702622,1.8796308202050465,10.240734031575055,130.08508903284795,100.0,0.999437332656419,0.6854543062970493,False,-6.907222607609564,0.425887184311331,1.8796308202050465,0.0,92.4668954018712,92.4668954018712,,0.6238443601576621,0.0032076061321386,0.0403754630289624,0.9557015051831098,97.09809433260304,30.0,0.0,-0.1583820204925489,-0.0281260429186037,0.9885930026485082,bilinear,36.511,36.461,routine_05c,0.5239176353943643,EoC_dchgR_10s_inc,,1.0,0.6536402668979772,0.448,"VE,EoC_dchgR_60s_inc",,2.0,0.2289411947934276,0.46,VE,CI_per_hour,2.0,,0.0,,,0.0,"delta_dchg_plateau_V,delta_chg_dQdV_peak1_V,dQV_log_var",dchg_plateau_width,4.0,"delta_EoD_restV_end,delta_dchg_V_cutoff_margin",CI,4.0,0.9063375530300584,0.364,RCF,,1.0,ok,0.5380731650228148,0.2023485609832074,0.9197661862873064,0.5555624244890285,contact_stack,0.3642037617982778,LAM_PE,contact_loss,"solid_diffusion,interface_R,LLI,SE_decomposition","dchg_fit_residual_argmax_SOC=100.0(highSOC),fcΔhits=1,chg_dQdV_peak1_V≈FC_OCP(3.518)",Q_relax_pct↑,1.0,1.0,1.0,1.0,0.2,0.825,hypothesis_bol_ocp,v1.3 hypothesis (Si-on-Gr · NCM82 secondary): FC-OCP Δhits (charge); contact_stack vs NE only with Si co-sign; PE activity≠LAM%; not aged-HC calibrated.,Contact/stack ohmic pattern leads (contact=0.92) without strong Si co-sign (si_cosign=0.20) — not electrode-resolved.
M02Ch105,example/fixtures/doe/DOE3/S83S/M02Ch105_raw.csv,60,vp_lges_cycle_v2,4.1996694,2.499972,27.706,0.0,0.0,4.1996593,4.185571,4.169841,4.169841,2.499972,2.8938231,3.0302951,3.0302951,-0.0298183000000005,0.5303230999999999,-0.0140883,0.3938511,514.1176328906228,378.3747135639192,0.1855922408459509,0.5042640861746016,0.8777845951548596,0.3390401616338937,0.9104678362573136,1.5893335631161016,0.2114325563132132,0.2133222185084671,0.0886855646291845,0.1620109118216288,45.44825590672399,37.52202818651861,31.98514011335422,20.270932047979947,14.911451599983804,8.510355345230222,109.6275531949772,97.0377570093458,66.875,92.1485952075841,61.002,59.181,1.5050000000000026,97.5200210921794,180.0,-2.4799789078205947,3.8264197161305744,3.3609406147774346,232.21010689310003,223.94619504385005,0.0401477000000003,0.0400349999999996,0.582476875104167,1.5778427741842402,3.755569318387226,10.702140280561125,3.1498429256155323,18.29375551102205,66.14143179900404,66.63199999999998,0.3662893235403719,0.0050864300519949,,,3.144299211974277,-65.7943186362425,52.65939478957916,0.0158671938485747,9.614236472945892,-0.0218942068886932,,,3.608195668033335,-53.30872513417988,,,,,,,3.914968443951316,-54.03925161548044,,,,,,,,,,,,,,,,,,,,,,,,,,,,,,,,,,,,,,,,,,,,,0.0929797111137214,66.632,0.0438077796783336,0.0282829168561938,0.0192408985555487,4.540056112224448,4.8323996327556005,0.0003658251330285,,,,444.14708704138775,0.4325309673417116,0.5145683353533633,,,,,0.9486316504653104,0.7200000000000001,0.5933333333333334,,,,,0.364,0.6516666666666667,True,rule_pattern,pattern_rule_assb_si_on_gr_v1_3,assb_si_on_gr_v1_3,,,,,,,,-0.0033039999999999,-0.0060580000000003,-0.0060580000000003,0.0518401000000001,0.0436341000000002,0.0436341000000002,-0.0386435945780503,,-0.0100627853292184,-0.0036159895710171,5.2346393539366015e-05,0.0008531134930918,-0.0104559352151556,-0.0690576393523443,0.0694485628401437,0.0343124183960624,0.0396043932916794,-0.0540704863501977,-1.1100200400801583,-0.7714561928884525,-0.0680016534626859,0.003369975431428,-4.345547368214056,14.876177420818294,97.5200210921794,,,,current_drop,,-9.62755319497721,0.0634192252685271,0.2887269387387051,0.2280436036035291,0.1088785288809716,0.3915067075628488,0.5887616360999597,1.04046856450518,1.5778427741842402,0.964411920050257,8.263911849250007,0.8797167244397126,4.991611111111124,-1.928746647259172,-0.3659999999999996,-0.5043197883510393,True,0.9879890083914432,,,,,,,,,,,,,1.348849510018462,0.7251637964572387,,,,,,,,,,,,,,,,,,,,,,,,,,,,,,,,,,,,,,,,,,,,,,,,,,,,,,,,,,,,,,,,,,,,,,,1.8600618461762943,1.348849510018462,0.7251637964572387,,,,,,,,,,,,,,,-0.0168639533405045,,,,,,,,,,,,,,,,,,0.3523713888550636,0.0260584167669388,2.000000000279556e-06,65.23462323914977,3.0,5,0.0443524945186526,0.9999476470588232,False,1.0,,-9.024389411856376,-6.647124396397456,1.7302181145263256,0.2381008545534921,-0.5476558303368315,-0.8292673605728749,3.09748855899099,3.0,0.7803023940000005,1.073871353738168,0.2191186412913688,2.028215765795464,10.539009212682169,129.96240493694344,100.0,0.9994074452357158,0.7280306494776049,False,-7.387135373816789,0.3019285978137446,2.028215765795464,0.0,92.1485952075841,92.1485952075841,,0.6238443601576621,0.0032076061321386,0.0403754630289624,0.9557015051831098,97.09809433260304,30.0,0.0,-0.1583820204925489,-0.0281260429186037,0.9885930026485082,bilinear,36.511,36.461,routine_05c,0.5239176353943643,EoC_dchgR_10s_inc,,1.0,0.7050190743989251,0.448,"VE,EoC_dchgR_60s_inc",,2.0,0.2542846757815811,0.46,VE,CI_per_hour,2.0,,0.0,,,0.0,"delta_dchg_plateau_V,dQV_log_var",dchg_plateau_width,3.0,"delta_EoD_restV_end,delta_dchg_V_cutoff_margin",CI,4.0,0.2357033794503093,0.52,,,1.0,ok,0.4859262515150224,0.2869610742657564,0.9486316504653104,0.4068845242431318,contact_stack,0.4627053989502878,LAM_PE,contact_loss,"interface_R,LLI,SE_decomposition,solid_diffusion","hyst_area_high↑,dchg_fit_residual_argmax_SOC=100.0(highSOC),fcΔhits=0","Q_relax_pct↑,chgCVcapa↑",0.0,0.0,0.0,0.0,0.4,0.9125,hypothesis_bol_ocp,v1.3 hypothesis (Si-on-Gr · NCM82 secondary): FC-OCP Δhits (charge); contact_stack vs NE only with Si co-sign; PE activity≠LAM%; not aged-HC calibrated.,Contact/stack ohmic pattern leads (contact=0.95) without strong Si co-sign (si_cosign=0.40) — not electrode-resolved.
M02Ch105,example/fixtures/doe/DOE3/S83S/M02Ch105_raw.csv,70,vp_lges_cycle_v2,4.199849,2.4999752,13.531,0.0,0.0,4.199809,4.1853523,4.1694083,4.1694083,2.4999752,2.8931882,3.0288823,3.0288823,-0.0304007000000003,0.5289070999999996,-0.0144567000000002,0.3932129999999998,513.8343554529641,375.5766929204907,0.1926754560580371,0.5173963733363025,0.899661785898744,0.3614217931488505,0.958545138249488,1.6651086626904057,0.2141643216128805,0.2170559803375726,0.0920702909389191,0.172706012108035,50.99935704173881,41.10344279588576,35.27463061199842,28.2105804662846,20.979356847072825,13.68383382196158,102.83077017906122,89.7963465256028,66.731,91.95017430724926,64.894,58.627,5.496000000000002,91.42897244358498,840.0,-8.571027556415018,3.851119460026932,3.356160491480323,248.8054238345,223.18131652295,0.0402979000000001,0.040102,0.6049866903160013,1.581384423868681,3.758526443023295,9.5808496993988,3.1466048131169515,17.724182364729458,153.3660908940588,66.49899999999998,0.3594753445714285,0.0048600985892714,,,3.149503651004823,-65.40755587177853,52.435731462925865,0.0159724225974545,9.328517034068136,-0.0217986259874474,,,3.611862362852407,-53.23060117322409,,,,,,,3.912921133105509,-53.40766027955777,,,,,,,,,,,,,,,,,,,,,,,,,,,,,,,,,,,,,,,,,,,,,0.0905312242770997,66.499,0.0434066150376464,0.0283424999196613,0.0193492695171984,4.397729458917837,4.678792871050331,6.237275480741268e-06,,,,419.7673501226501,0.42870595307913,0.5300520161219162,,,,,0.9667456057717956,0.7200000000000001,0.76,,,,,0.364,0.6673809523809524,True,rule_pattern,pattern_rule_assb_si_on_gr_v1_3,assb_si_on_gr_v1_3,,,,,,,,-0.0035227000000004,-0.0064907000000005,-0.0064907000000005,0.0512052,0.0422213,0.0422213,-0.0334391555475042,,-0.0125112721658401,-0.0040171542117044,0.0001119294570069,0.0009614844547415,-0.0108155230727034,-0.0738377626494557,0.0941483067365012,0.0568222336078967,0.0431460429761201,-0.0573085988487784,-1.2523466933867695,-0.925062954593722,-0.0748156324316293,0.0031436439687045,-4.628824805872682,12.07815677738978,91.4266898629066,5.49760091020532,1106.4899048186978,3.521065653859494e-16,signal,,-2.8307701790612185,0.0611942382921529,0.305514977392537,0.2359172217800699,0.1011497265504957,0.3899543999172012,0.5815209818462646,1.0963051148438616,1.581384423868681,0.8970114601336239,25.62410731155001,0.8723181384051101,4.991194444444457,-0.5671528550068933,-0.3659999999999996,-0.5043197883510393,True,0.9858616002836544,,,,,,,,,,,,,1.348849510018462,0.7251637964572387,,,,,,,,,,,,,,,,,,,,,,,,,,,,,,,,,,,,,,,,,,,,,,,,,,,,,,,,,,,,,,,,,,,,,,,1.8600618461762943,1.348849510018462,0.7251637964572387,,,,,,,,,,,,,,,-0.0168639533405045,,,,,,,,,,,,,,,,,,0.3541430203646355,0.0241608943385299,8.999999998593466e-07,70.35659260713544,3.0,5,0.0416367914904301,0.9999283529411764,False,1.0,,-9.484590366902196,-6.95842170332298,1.9281104321830596,0.2851319044188257,-0.5768456717936924,-0.8365669964689455,3.0951453085585583,3.0,0.7803023940000005,1.077671249594538,0.088602503316615,2.2079324028537166,10.63241285810925,127.27298460610648,100.0,0.999391787453522,0.7035500347917075,False,-7.767124959453797,0.1220874200000207,2.2079324028537166,0.0,91.95017430724926,91.95017430724926,,0.6238443601576621,0.0032076061321386,0.0403754630289624,0.9557015051831098,97.09809433260304,30.0,0.0,-0.1583820204925489,-0.0281260429186037,0.9885930026485082,bilinear,36.511,36.461,routine_05c,0.5239176353943643,EoC_dchgR_10s_inc,,1.0,0.8284594311529194,0.5319999999999999,"VE,EoC_dchgR_60s_inc,tau_CV",,3.0,0.2934946982274171,0.46,VE,CI_per_hour,2.0,,0.0,,,0.0,"delta_dchg_plateau_V,dQV_log_var",,3.0,"delta_EoD_restV_end,delta_dchg_V_cutoff_margin",CI,4.0,0.2754649821832634,0.52,RCF,,1.0,ok,0.4975390120914371,0.2924405457459682,0.9667456057717956,0.4565312661606824,contact_stack,0.4692065936803583,LAM_PE,contact_loss,"interface_R,LLI,SE_decomposition,solid_diffusion","hyst_area_high↑,dchg_fit_residual_argmax_SOC=100.0(highSOC),fcΔhits=0","Q_relax_pct↑,chgCVcapa↑",0.0,0.0,0.0,0.0,0.4,0.9125,hypothesis_bol_ocp,v1.3 hypothesis (Si-on-Gr · NCM82 secondary): FC-OCP Δhits (charge); contact_stack vs NE only with Si co-sign; PE activity≠LAM%; not aged-HC calibrated.,Contact/stack ohmic pattern leads (contact=0.97) without strong Si co-sign (si_cosign=0.40) — not electrode-resolved.
M02Ch105,example/fixtures/doe/DOE3/S83S/M02Ch105_raw.csv,80,vp_lges_cycle_v2,4.199653,2.499999,29.304,0.0,0.0,4.199766,4.184987,4.1688952,4.1688952,2.499999,2.893773,3.0278711,3.0278711,-0.0308708000000006,0.5278721000000002,-0.0147790000000007,0.393774,494.9014925829388,374.75993139561945,0.1967258058199193,0.5295070324458453,0.9129406044689852,0.3410291444656945,0.9172426200136272,1.596435406140363,0.2154858759232705,0.2136191311931541,0.0940057573891376,0.1629613506151472,54.17360778623505,44.40624077234761,37.2712556828951,20.97650279173868,15.766506775698948,8.995227450150555,111.23794265878976,86.61335813730196,66.656,91.84683008832486,59.922,58.557,1.032999999999994,98.26648766571572,120.0,-1.7335123342842709,3.825210179908542,3.351589776235492,227.94427462075,222.6494604251,0.0400518999999999,0.0401429999999995,0.5851965778920397,1.5850025627259785,3.758536704491084,10.986533066132264,3.14249528863399,18.105442885771545,60.1542851146652,66.43099999999995,0.3527001395894422,0.0053042300653514,3.759650323691802,89.3330357965924,3.138394707653876,-64.61080456894682,52.54428857715431,0.0160214281257315,9.052721442885773,-0.021679818061416,4.199738866141319,-2030.307728461928,3.608508884254912,-53.15919163338037,,,,,,,3.908901556952631,-52.71190912910444,,,,,,,,,,,,,,,,,,,,,,,,,,,,,,,,,,,,,,,,,,,,,0.087894131174117,66.43100000000001,0.0428571647267048,0.0281338766356837,0.0194108147969667,4.260104208416841,4.528101066002226,0.0005673380953895,,,,399.1987229583928,0.4326084949809291,0.6366689107162656,,,,,0.9741067408842584,0.7200000000000001,0.750967741935484,,,,,0.364,0.6673809523809524,True,rule_pattern,pattern_rule_assb_si_on_gr_v1_3,assb_si_on_gr_v1_3,,,,,,,,-0.0038880000000007,-0.0070038000000005,-0.0070038000000005,0.05179,0.0412101000000002,0.0412101000000002,-0.0445480988984514,0.3205701004610071,-0.0151483652688228,-0.004566604522646,-9.669382697063966e-05,0.0010230297345098,-0.0102544222527947,-0.0784084778942868,0.0682390266181114,0.0370321211839351,0.0467641818334176,-0.0614181233317401,-1.3899719438877651,-1.0757547596418269,-0.0815908374136156,0.0035877754447845,-23.561687675897986,11.261395252518524,98.26648766571572,,,,current_drop,,-11.237942658789764,0.0614831228514741,0.2921999156586544,0.2292333975946727,0.1050640505673238,0.3917203316882057,0.5792184374074076,1.0473931429542582,1.5850025627259785,0.9767714534420336,5.294814195649963,0.8780919802141373,4.992749999999974,-2.250852267545905,-0.3659999999999996,-0.5043197883510393,True,0.9847535752275144,,,,,,,,,,,,,1.348849510018462,0.7251637964572387,,,,,,,,,,,,,,,,,,,,,,,,,,,,,,,,,,,,,,,,,,,,,,,,,,,,,,,,,,,,,,,,,,,,,,,1.8600618461762943,1.348849510018462,0.7251637964572387,,,,,,,,,,,,,,,-0.0168639533405045,,,,,,,,,,,,,,,,,,0.3535576963804163,0.0246221965125102,1.000000000139778e-06,69.03786992100065,3.0,5,0.0436387829515701,0.9999199999999998,False,1.0,,-9.88492084843871,-7.222412355841395,2.117290993250733,0.3257805500735949,-0.5970811518890502,-0.8368184557981624,3.0881155572612613,3.0,0.7803023940000005,1.0812299878438902,-0.0973405545364065,2.3903180079450665,8.855836987102911,80.19500092983556,100.0,0.9995786404793944,0.6856373951976558,False,-8.122998784389024,-0.1341277810430966,2.3903180079450665,0.0,91.84683008832486,91.84683008832486,,0.6238443601576621,0.0032076061321386,0.0403754630289624,0.9557015051831098,97.09809433260304,30.0,0.0,-0.1583820204925489,-0.0281260429186037,0.9885930026485082,bilinear,36.511,36.461,routine_05c,0.5239176353943643,EoC_dchgR_10s_inc,,1.0,0.7378498791403194,0.448,"VE,EoC_dchgR_60s_inc",,2.0,0.2635208851900629,0.46,VE,CI_per_hour,2.0,,0.0,,,0.0,"delta_dchg_plateau_V,delta_chg_dQdV_peak1_V,dQV_log_var",,4.0,"delta_EoD_restV_end,delta_dchg_V_cutoff_margin",CI,4.0,0.2958163581626223,0.52,RCF,,1.0,ok,0.5775016830371992,0.2946672891174882,0.9741067408842584,0.4324489043684834,contact_stack,0.3966050578470591,LAM_PE,contact_loss,"interface_R,LLI,solid_diffusion,SE_decomposition","hyst_area_high↑,dchg_fit_residual_argmax_SOC=100.0(highSOC),fcΔhits=0","Q_relax_pct↑,chgCVcapa↑",0.0,0.0,0.0,0.0,0.4,0.9125,hypothesis_bol_ocp,v1.3 hypothesis (Si-on-Gr · NCM82 secondary): FC-OCP Δhits (charge); contact_stack vs NE only with Si co-sign; PE activity≠LAM%; not aged-HC calibrated.,Contact/stack ohmic pattern leads (contact=0.97) without strong Si co-sign (si_cosign=0.40) — not electrode-resolved.
