Repository: Hwiho/cyclediag

# CycleDiag

Standalone **cycle / voltage-profile diagnosis** package.

GUI 없음 · `pne_studio2` 불필요 · 단독 구동.

**Version:** 1.0.0

## Example fixtures (Git LFS) — **DOE1 / DOE2 / DOE3**

비교할 때 **`DOE1`**, **`DOE2`**, **`DOE3`** 만 말하면 됩니다.  
상세: [`example/fixtures/README.md`](example/fixtures/README.md) · [`manifest.json`](example/fixtures/manifest.json)

| ID | 비교 | Arms |
|----|------|------|
| **DOE1** | SJ900 wet vs dry | set1 · set4 |
| **DOE2** | SJ900 dry vs SJ1300 dry | SJ1300_dry (+ DOE1 set4 ref) |
| **DOE3** | **양극** Bimodal vs S83S | Ch109–111 · Ch103–105 |
| halfcell | BOL OCP C/20 | anode · cathode (**aged 없음**) |

```bash
git lfs install
git lfs pull

File: example/output/cycle_metrics_panel/M02Ch111/M02Ch111_trajectory.csv (part 2 of 6)
egenerate_flag,LAM_curve_proxy,LLI_curve_proxy,R_curve_proxy,dchg_fit_residual_argmax_DOD,SoHQ_mixed,SoHQ_routine,SoHQ_rpt_c3,fade_exponent_b,fade_exponent_a,fade_exponent_b_se,fade_fit_r2,fade_sohq0,knee_cycle_bw,knee_severity,knee_slope_before,knee_slope_after,knee_fit_r2,knee_method,I_abs_max,I_abs_med_cc,cycle_role,C_rate_med_est,contact_loss_supporting_features,contact_loss_conflicting_features,contact_loss_evidence_count,interface_R_score,interface_R_confidence,interface_R_supporting_features,interface_R_conflicting_features,interface_R_evidence_count,SE_decomposition_score,SE_decomposition_confidence,SE_decomposition_supporting_features,SE_decomposition_conflicting_features,SE_decomposition_evidence_count,microshort_score,microshort_confidence,microshort_supporting_features,microshort_conflicting_features,microshort_evidence_count,LAM_PE_supporting_features,LAM_PE_conflicting_features,LAM_PE_evidence_count,LLI_supporting_features,LLI_conflicting_features,LLI_evidence_count,solid_diffusion_score,solid_diffusion_confidence,solid_diffusion_supporting_features,solid_diffusion_conflicting_features,solid_diffusion_evidence_count,diagnosis_state,PE_side_score,NE_side_score,contact_stack_score,shared_side_score,dominant_electrode,dominance_margin,PE_top_modes,NE_top_modes,shared_top_modes,PE_supporting,NE_supporting,pe_peak_hits,pe_peak_hits_delta,fc_ocp_hits,fc_ocp_hits_delta,si_cosign,electrode_confidence,electrode_diagnosis_level,electrode_diagnosis_note,electrode_narrative
M02Ch111,example/fixtures/doe/DOE3/Bimodal/M02Ch111_raw.csv,9,vp_lges_cycle_v2,4.199673,2.499988,35.288,0.0,0.0,4.1995554,4.191963,4.178945,4.178945,2.499988,2.882617,3.01615,3.01615,-0.0206104000000006,0.516162,-0.0075924,0.3826290000000001,519.2653593194464,361.42933349451806,0.1772368896413565,0.4809331108821879,0.8513409467630864,0.2779151226937643,0.7599460544156708,1.3608604003553877,0.2081855575198575,0.2042201555877348,0.0846929459944989,0.1328022090942026,26.82983144372006,19.85006131231202,15.43541982813974,-6.314307215323129,-9.36925572915368,-11.119061929664015,102.56919995143863,97.48183876074508,67.589,97.72280377074776,65.896,65.572,0.0,100.0,0.0,0.0,3.773754503554108,3.413198986097673,247.45263030705,230.00865327515,0.0401438999999999,0.0400920000000004,0.5525932563364302,1.5406431572902597,3.686100562962213,10.51254509018036,3.192483376187184,17.420945891783568,65.57199999999992,67.38799999999998,0.4223224401311474,0.0032612056569361,3.4644874579741645,78.82718782895964,3.168841364115652,-71.52479327802237,55.58508216432866,0.0157696276447851,11.749010020040082,-0.0221282628830771,3.697479070089448,89.54638432303139,3.641319850817234,-53.24406769779804,,,,,3.94177372895852,82.1842643760292,3.981443486242192,-59.57447861704513,,,,,4.1576076462055225,96.65703888115796,,,,,,,,,,,,,,,,,,,,,,,,,,,,,,,,,,,,,,,0.107630880170488,67.388,0.0492461791277474,0.0291296834756732,0.0195864804030743,4.99670541082164,5.495161864486586,0.0127635794514581,,,,,0.2760603588040193,0.5224456409005453,,,,,0.7906612546356062,0.7200000000000001,0.750967741935484,,,,,0.52,0.6673809523809524,True,rule_pattern,pattern_rule_assb_si_on_gr_v1_3,assb_si_on_gr_v1_3,,,,,,,,-0.0004722999999993,-0.0008210000000001,-0.0008210000000001,0.0532818000000001,0.0394870000000002,0.0394870000000002,-0.0323940339054638,0.0481692125729393,0.0009646100400656,-0.002363518152716,-0.0018962916969602,0.0002722411228092,-0.0013134279656099,-0.0263448179145195,0.033654910981216,0.003830236900429,0.0053732156178454,-0.0304856388994654,-0.5255390781563065,-0.0275133277697259,-0.0192647954244078,0.0021056750091129,-37.20671820605048,3.272715451515978,,,,,no_cv,,-2.569199951438634,0.0867695893426034,0.2493832015215166,0.2140699573485836,0.1570225266914519,0.3873915486551892,0.7193117558348008,0.9521227221469796,1.5406431572902597,0.929505792643001,17.443977031899976,0.9062231089674828,5.085555555555556,-0.5051955333831702,-0.3079999999999927,-0.445318373720422,True,0.9772280377074778,,,,,,,,,,,,,1.0923388242834964,0.7378859130012685,,,,,,,,,,,,,,,,,,,,,,,,,,,,,,,,,,,,,,,,,,,,,,,,,,,,,,,,,,,,,,,,,,,,,,,1.4803627566767474,1.0923388242834964,0.7378859130012685,,,,,,,,,,,,,,,-0.0115619016424228,,,,,,,,,,,,,,,,,,0.3618282599520128,0.0221261428143754,9.000000007475251e-07,76.81869425952092,3.0,5,0.0237521579816136,0.999824352941176,False,1.0,,-3.286188193933377,-2.432602464238534,0.2286584340906917,-0.6408127749877476,-0.3976927460627436,-1.0754859868021789,3.1581670105705704,3.0,0.7714997630000004,1.0195941913092994,-0.1474255918391221,0.958599721449569,4.003336226770784,33.02428036522009,100.0,0.9999182237747516,0.5357224257396191,False,-1.95941913092994,-0.2131536519563965,0.958599721449569,0.0,97.72280377074776,97.72280377074776,,0.6731680255513875,0.0028668500186266,0.0302770251707407,0.9795964428591104,97.96136718524087,30.0,0.0,-0.1478664260716974,-0.0358100946503064,0.997870134041221,bilinear,35.367,35.308,routine_05c,0.5264036735545815,EoC_dchgR_10s_inc,,1.0,0.383221684469831,0.6400000000000001,EoC_dchgR_60s_inc,,2.0,0.1082013735693724,0.46,,CI_per_hour,2.0,,0.0,,,0.0,"delta_dchg_plateau_V,delta_chg_dQdV_peak1_V,dQV_log_var",dchg_plateau_width,4.0,"delta_EoD_restV_end,delta_dchg_V_cutoff_margin",CI,4.0,0.4263597913672701,0.52,RCF,,1.0,ok,0.4718342306754089,0.1739454760198334,0.7906612546356062,0.2984608020526232,contact_stack,0.3188270239601972,LAM_PE,contact_loss,"solid_diffusion,interface_R,LLI,SE_decomposition","dchg_fit_residual_argmax_SOC=100.0(highSOC),fcΔhits=1,chg_dQdV_peak1_V≈FC_OCP(3.460)",Q_relax_pct↑,1.0,1.0,1.0,1.0,0.2,0.825,hypothesis_bol_ocp,v1.3 hypothesis (Si-on-Gr · NCM82 secondary): FC-OCP Δhits (charge); contact_stack vs NE only with Si co-sign; PE activity≠LAM%; not aged-HC calibrated.,Contact/stack ohmic pattern leads (contact=0.79) without strong Si co-sign (si_cosign=0.20) — not electrode-resolved.
M02Ch111,example/fixtures/doe/DOE3/Bimodal/M02Ch111_raw.csv,10,vp_lges_cycle_v2,4.199561,2.499926,33.386,0.0,0.0,4.1995783,4.191808,4.178545,4.178545,2.499926,2.881822,3.0161781,3.0161781,-0.0210333,0.5162521,-0.0077702999999997,0.3818960000000002,509.936247939368,363.8293761038782,0.1813026682446367,0.4890562951149822,0.8606126186656815,0.2884938302287337,0.7827533670891739,1.3972006281519165,0.210666988041302,0.2064798887260205,0.0866357851425453,0.1378572622931372,29.73928226958915,21.874384666896145,16.692588701144366,-2.7482056855688115,-6.649268290036227,-8.74559765999925,102.33733513439678,100.16758865143044,67.427,97.48857787288183,65.887,65.572,0.0,100.0,0.0,0.0,3.775970476377112,3.411913408974283,247.597936077,229.38635039875,0.0401889999999998,0.0402192999999995,0.5542190191273202,1.54342913222058,3.68915935848122,10.118324649298597,3.1892241805399943,17.380358717434873,65.57199999999995,67.2309999999999,0.4212416402875401,0.0028855269835173,3.4521095421928765,78.9401089875792,3.1677033149558085,-71.23455376906055,55.05945490981964,0.0158192577367169,11.586905811623248,-0.022204063923638,3.692308823431758,89.44182929069588,3.644658481809161,-53.44170194372177,,,,,3.9525284255427655,81.5078918128013,3.980042531710252,-59.22778647808713,,,,,4.163072825238224,96.70380826604116,,,,,,,,,,,,,,,,,,,,,,,,,,,,,,,,,,,,,,,0.1079236933945751,67.23100000000001,0.0491086067643494,0.029197664824826,0.0195876640729418,4.985064128256511,5.509778654191815,0.0099863276504596,,,,597.3663441701501,0.2803764160078323,0.5065040585281486,,,,,0.8304458618485222,0.7200000000000001,0.750967741935484,,,,,0.52,0.6673809523809524,True,rule_pattern,pattern_rule_assb_si_on_gr_v1_3,assb_si_on_gr_v1_3,,,,,,,,-0.0006272999999996,-0.0012210000000001,-0.0012210000000001,0.0524868,0.0395151,0.0395151,-0.0335320830653071,0.0357912967916513,0.0012574232641527,-0.0025010905161139,-0.0018283103478074,0.0002734247926768,-0.0040906797666084,-0.0276303950379097,0.0358708838042201,0.005455999691319,0.0081591905481657,-0.0337448345466544,-0.537180360721436,-0.0128965380644965,-0.0203455952680151,0.001729996335694,-46.5358295861289,5.672758060876106,,,,,no_cv,,-2.337335134396781,0.0863154909223599,0.2507756615390565,0.2147555284165402,0.1557425637580489,0.3874921664628126,0.7171901172352007,0.9562329611104236,1.54342913222058,0.9264469406861842,18.21158567824997,0.9052873415840926,5.080027777777779,-0.4601028255438459,-0.3079999999999927,-0.445318373720422,True,0.9748857787288184,,,,,,,,,,,,,1.0923388242834964,0.7378859130012685,,,,,,,,,,,,,,,,,,,,,,,,,,,,,,,,,,,,,,,,,,,,,,,,,,,,,,,,,,,,,,,,,,,,,,,1.4803627566767474,1.0923388242834964,0.7378859130012685,,,,,,,,,,,,,,,-0.0115619016424228,,,,,,,,,,,,,,,,,,0.3618230232402162,0.0221348866516012,1.999999999391377e-06,76.78946031002329,3.0,5,0.0260681961082838,0.999838823529412,False,1.0,,-3.4890894098473595,-2.5923601363694533,0.25044183994311,-0.6012931142039686,-0.3914093402095884,-1.0684859440666237,3.1581670105705704,3.0,0.7714997630000004,1.0215693264642194,-0.1331439835092044,0.998723212018948,4.072029773036534,34.0389230003284,100.0,0.99991554752382,0.5388201045705716,False,-2.1569326464219385,-0.1925047474252565,0.998723212018948,0.0,97.48857787288183,97.48857787288183,,0.6731680255513875,0.0028668500186266,0.0302770251707407,0.9795964428591104,97.96136718524087,30.0,0.0,-0.1478664260716974,-0.0358100946503064,0.997870134041221,bilinear,35.36,35.305,routine_05c,0.5263589468348392,EoC_dchgR_10s_inc,,1.0,0.4082030382827963,0.6400000000000001,"VE,EoC_dchgR_60s_inc",,2.0,0.1158522077341824,0.46,VE,CI_per_hour,2.0,,0.0,,,0.0,"delta_dchg_plateau_V,delta_chg_dQdV_peak1_V,dQV_log_var",,4.0,"delta_EoD_restV_end,delta_dchg_V_cutoff_margin",CI,4.0,0.4639118407362197,0.52,RCF,,1.0,ok,0.4598780438961114,0.1826980896066749,0.8304458618485222,0.3170858756902577,contact_stack,0.3705678179524108,LAM_PE,contact_loss,"solid_diffusion,interface_R,LLI,SE_decomposition","dchg_fit_residual_argmax_SOC=100.0(highSOC),fcΔhits=1,chg_dQdV_peak1_V≈FC_OCP(3.460)",Q_relax_pct↑,1.0,1.0,1.0,1.0,0.2,0.825,hypothesis_bol_ocp,v1.3 hypothesis (Si-on-Gr · NCM82 secondary): FC-OCP Δhits (charge); contact_stack vs NE only with Si co-sign; PE activity≠LAM%; not aged-HC calibrated.,Contact/stack ohmic pattern leads (contact=0.83) without strong Si co-sign (si_cosign=0.20) — not electrode-resolved.
M02Ch111,example/fixtures/doe/DOE3/Bimodal/M02Ch111_raw.csv,20,vp_lges_cycle_v2,4.1997304,2.499926,11.563,0.0,0.0,4.1996903,4.190545,4.176204,4.176204,2.499926,2.8787901,3.018369,3.018369,-0.0234863,0.518443,-0.0091453000000001,0.3788640999999999,535.4537959835704,381.4511673831074,0.1548188790463601,0.4373922354867874,0.78645623350103,0.3166223131918397,0.8580835425727841,1.5254310497433068,0.196856318828017,0.2075625202759047,0.073980461903472,0.1512985052156583,10.78761522778245,8.999536639227477,6.6375414407417015,6.733957025973688,2.334566589378433,-0.3705724500504143,98.28990228013028,93.92935151013027,66.385,95.9820137643861,67.54,63.782,3.2349999999999994,95.1728665860901,540.0,-4.827133413909905,3.8055559954538016,3.402539736845172,255.81327957040003,224.79559279415,0.0400619999999998,0.0376520000000004,0.5724832338980803,1.5579357692833202,3.7030028092436864,7.678551102204409,3.188322577392157,17.211843687374746,66.24294345572699,66.06699999999998,0.4141682367924524,0.0038854863778356,4.199571162537698,32631.48773917245,3.167519919321505,-69.75496373116718,54.28870340681364,0.0160973734523055,10.72430260521042,-0.0219051091852816,,,3.638427887219768,-53.27853915225548,,,,,,,3.968613490551545,-57.48182318854272,,,,,,,,,,,,,,,,,,,,,,,,,,,,,,,,,,,,,,,,,,,,,0.1092449744759988,66.06700000000001,0.0487854398692553,0.0295261774940326,0.0196862849100556,4.898755511022053,5.549293580537248,9.0821396174568e-05,,,,541.9134061823702,0.5454857853104265,0.5741554177535678,,,,,0.40657796522587,0.925,0.750967741935484,,,,,0.52,0.7420238095238096,True,rule_pattern,pattern_rule_assb_si_on_gr_v1_3,assb_si_on_gr_v1_3,,,,,,,,-0.0018902999999994,-0.0035619999999996,-0.0035619999999996,0.0494548999999997,0.041706,0.041706,-0.0337154786996105,0.7832529171364726,0.0025787043455765,-0.0028242574112081,-0.0014997976786007,0.0003720456297905,-0.0139861860208935,-0.0370040671670208,0.0654564028809097,0.0237202144620791,0.0226658276109059,-0.0346464376944912,-0.6234889779558941,0.0266183882809363,-0.0274189987631028,0.0027299557300124,-21.0182815419264,23.29454934010533,95.17849040153902,3.2310401637139834,612.9798730067321,8.765701773131636e-21,signal,,1.710097719869708,0.0804125325641009,0.2664964779899013,0.2231635475065953,0.1404626857219313,0.3898167392380356,0.6847372385451824,1.0104676438835267,1.5579357692833202,0.8787487231767656,31.01768677625003,0.8940376404814152,5.043141666666666,0.339093730238203,-0.3079999999999927,-0.445318373720422,True,0.959820137643861,,,,,,,,,,,,,1.0923388242834964,0.7378859130012685,,,,,,,,,,,,,,,,,,,,,,,,,,,,,,,,,,,,,,,,,,,,,,,,,,,,,,,,,,,,,,,,,,,,,,,1.4803627566767474,1.0923388242834964,0.7378859130012685,,,,,,,,,,,,,,,-0.0115619016424228,,,,,,,,,,,,,,,,,,0.3588627087757346,0.02068952669507,6.200000000511352e-06,82.15820618095799,3.0,5,0.0320472387382017,0.9998908235294116,False,1.0,,-4.611516334222223,-3.4926914027814187,0.3987109495794792,-0.3993418373822908,-0.5564250660350227,-1.1389546118887133,3.1434938419049048,3.0,0.7714997630000004,1.0300162945367932,0.3360219999336187,1.108715509852512,6.928825518199754,92.82150527223632,100.0,0.9997494789882816,0.6513128752681184,False,-3.001629453679322,0.4858336705997609,1.108715509852512,0.0,95.9820137643861,95.9820137643861,,0.6731680255513875,0.0028668500186266,0.0302770251707407,0.9795964428591104,97.96136718524087,30.0,0.0,-0.1478664260716974,-0.0358100946503064,0.997870134041221,bilinear,35.364,35.307,routine_05c,0.5263887646480008,EoC_dchgR_10s_inc,,1.0,0.5316814187827928,0.76,"VE,EoC_dchgR_60s_inc,tau_CV",,3.0,0.6018444277869094,0.8275,"CE,CI_per_hour,VE",,3.0,0.5153831995867618,0.5800000000000001,CE,,1.0,"delta_dchg_plateau_V,delta_chg_dQdV_peak1_V,dQV_log_var",,4.0,"CE,CI,delta_EoD_restV_end,delta_dchg_V_cutoff_margin",,5.0,0.6660430288490471,0.52,RCF,,1.0,ok,0.4806165633151758,0.1229898344808256,0.40657796522587,0.5720875720631875,shared,0.0914710087480116,LAM_PE,contact_loss,"solid_diffusion,SE_decomposition,LLI,interface_R","dchg_fit_residual_argmax_SOC=100.0(highSOC),fcΔhits=0","Q_relax_pct↑,chgCVcapa↑",0.0,0.0,0.0,0.0,0.4,0.6788242653090204,hypothesis_bol_ocp,v1.3 hypothesis (Si-on-Gr · NCM82 secondary): FC-OCP Δhits (charge); contact_stack vs NE only with Si co-sign; PE activity≠LAM%; not aged-HC calibrated.,"Shared modes lead (shared=0.57): solid_diffusion, SE_decomposition, LLI, interface_R."
M02Ch111,example/fixtures/doe/DOE3/Bimodal/M02Ch111_raw.csv,30,vp_lges_cycle_v2,4.1995983,2.499938,33.474,0.0,0.0,4.1996193,4.189874,4.1748033,4.1748033,2.499938,2.8779142,3.020229,3.020229,-0.0248160000000003,0.5202909999999998,-0.0097453000000005,0.3779762,529.1140890993154,378.9483146608669,0.1674125918387326,0.4688544358755747,0.8370599563623885,0.3425161109641635,0.9275753818605712,1.6252596074412469,0.2000007174710131,0.210745476843179,0.0799983887557933,0.1636719000589188,19.79961309086453,16.840017072565963,13.499025098467529,15.462803299659786,10.622124737495737,6.149461384488703,105.03087162216345,93.41293593110608,65.492,94.690879648372,62.355,62.078,0.0,100.0,0.0,0.0,3.786107551651954,3.396161817721432,235.03398459145,221.47050445725,0.0401872,0.0401845999999999,0.5554064072563254,1.5492707791831086,3.708010327849396,7.96190781563126,3.181198756633792,17.11978356713427,62.07799999999996,65.21199999999997,0.4076807547916665,0.0037860668615465,3.716062734713245,82.99350496459785,3.169429032430563,-68.31218807438958,53.49406813627255,0.0162731040681579,10.45482965931864,-0.0218642188183988,3.954195925805296,80.87669783774476,3.644158626921111,-53.21311732150254,,,,,4.170764465008066,91.31632616025108,3.9586043858882993,-56.1016458567328,,,,,,,,,,,,,,,,,,,,,,,,,,,,,,,,,,,,,,,,,,,,,0.1091405012601404,65.212,0.0488050328541866,0.0299891575440804,0.0199301598800063,4.704673346693383,5.4761478039937055,0.0080834829458888,,,,498.2251527263495,0.3777062549945326,0.5957067693429654,,,,,0.6595317952120922,0.7200000000000001,0.750967741935484,,,,,0.364,0.6673809523809524,True,rule_pattern,pattern_rule_assb_si_on_gr_v1_3,assb_si_on_gr_v1_3,,,,,,,,-0.0025612999999999,-0.0049627,-0.0049627,0.0485790000000001,0.0435660000000002,0.0435660000000002,-0.0318063655905525,0.2997444893120193,0.0024742311297181,-0.0028046644262768,-0.001036817628553,0.0006159205997413,-0.0059935244711792,-0.0433819862907611,0.0460079590790618,0.0066433878203242,0.0140008375106943,-0.0417702584528574,-0.8175711422845637,-0.0465273882626062,-0.0339064807638886,0.0026305362137232,-27.357988426181464,20.79169661786483,,,,,no_cv,,-5.030871622163431,0.0784108221006828,0.2574983283376763,0.217169691782667,0.1411773812405723,0.3910104185788428,0.6722514229934697,0.9715150758400308,1.5492707791831086,0.9422914088029574,13.563480134200006,0.8971566114320589,5.018261111111125,-1.0025129244519353,-0.3079999999999927,-0.445318373720422,True,0.94690879648372,,,,,,,,,,,,,1.0923388242834964,0.7378859130012685,,,,,,,,,,,,,,,,,,,,,,,,,,,,,,,,,,,,,,,,,,,,,,,,,,,,,,,,,,,,,,,,,,,,,,,1.4803627566767474,1.0923388242834964,0.7378859130012685,,,,,,,,,,,,,,,-0.0115619016424228,,,,,,,,,,,,,,,,,,0.357691454645253,0.0216150806727617,1.000000000139778e-06,78.63903104197001,3.0,5,0.0328063049728207,0.9998758823529412,False,1.0,,-5.709225945712348,-4.254619078568352,0.6512989757717985,-0.18621960479317,-0.6651940585437982,-1.1267659647799857,3.129592945274274,3.0,0.7714997630000004,1.0398046613769552,0.600785343934037,1.2318048002254958,8.402177768546789,107.37231749546972,100.0,0.9996327110054192,0.6872446182756001,False,-3.9804661376955153,0.8686388062200524,1.2318048002254958,0.0,94.690879648372,94.690879648372,,0.6731680255513875,0.0028668500186266,0.0302770251707407,0.9795964428591104,97.96136718524087,30.0,0.0,-0.1478664260716974,-0.0358100946503064,0.997870134041221,bilinear,35.364,35.307,routine_05c,0.5263887646480008,EoC_dchgR_10s_inc,,1.0,0.4465401790193013,0.6400000000000001,"VE,EoC_dchgR_60s_inc",,2.0,0.1787456981126993,0.46,VE,CI_per_hour,2.0,,0.0,,,0.0,"delta_dchg_plateau_V,delta_chg_dQdV_peak1_V,dQV_log_var",,4.0,"delta_EoD_restV_end,delta_dchg_V_cutoff_margin",CI,4.0,0.7863609898235608,0.364,RCF,,1.0,ok,0.496780077007224,0.1450969949466602,0.6595317952120922,0.4473382804875235,contact_stack,0.1627517182048681,LAM_PE,contact_loss,"solid_diffusion,interface_R,LLI,SE_decomposition","dchg_fit_residual_argmax_SOC=100.0(highSOC),fcΔhits=0",Q_relax_pct↑,0.0,0.0,0.0,0.0,0.2,0.7598155068585192,hypothesis_bol_ocp,v1.3 hypothesis (Si-on-Gr · NCM82 secondary): FC-OCP Δhits (charge); contact_stack vs NE only with Si co-sign; PE activity≠LAM%; not aged-HC calibrated.,Contact/stack ohmic pattern leads (contact=0.66) without strong Si co-sign (si_cosign=0.20) — not electrode-resolved.
M02Ch111,example/fixtures/doe/DOE3/Bimodal/M02Ch111_raw.csv,40,vp_lges_cycle_v2,4.1995373,2.499936,33.448,0.0,0.0,4.1995344,4.189328,4.1732006,4.1732006,2.499936,2.8779101,3.0214353,3.0214353,-0.0263337999999997,0.5214992999999999,-0.0102064000000003,0.3779740999999998,534.1228829667699,380.3178253874901,0.1796659214883612,0.4976029183925187,0.8754878694326524,0.3196397818599344,0.8868829006423284,1.568960662874051,0.2052180592802401,0.2037270847023101,0.0858536629505095,0.1527404076969316,28.568034480065545,24.004230378594084,18.709560660337576,7.751151196216849,5.769162033619992,2.472447192441187,105.96129327536045,98.526802930968,64.825,93.7265051182696,61.178,60.85,0.0,100.0,0.0,0.0,3.7896605634264575,3.38897502503911,230.6008452845,218.79561659155,0.0400181000000001,0.0401477000000003,0.5568771802321824,1.5522213604929591,3.712377476752971,5.975250501002002,3.179164426548183,17.207641282565135,60.84999999999987,64.56099999999992,0.4015639855882349,0.0043912553086322,3.706691234702817,80.9717333822932,3.1634081241323413,-67.6592481490113,52.31392785571142,0.0165006686539944,9.574176352705411,-0.0219940359068523,3.9636960562904697,80.66836478415277,3.638432857456292,-52.8147877976884,,,,,4.174346766705769,88.23241280916763,3.947040439862094,-54.568275921130464,,,,,,,,,,,,,,,,,,,,,,,,,,,,,,,,,,,,,,,,,,,,,0.1084441604548453,64.561,0.0485948243971233,0.0302081432907019,0.020010134956435,4.657707414829652,5.419461722319404,0.0074859303562631,,,,462.5648018671687,0.4152215805938648,0.6011491203525706,,,,,0.8153284341873993,0.7200000000000001,0.750967741935484,,,,,0.364,0.6673809523809524,True,rule_pattern,pattern_rule_assb_si_on_gr_v1_3,assb_si_on_gr_v1_3,,,,,,,,-0.0031072999999999,-0.0065653999999994,-0.0065653999999994,0.0485748999999997,0.0447722999999999,0.0447722999999999,-0.0378272738887743,0.2903729893015918,0.001777890324423,-0.00301487288334,-0.0008178318819315,0.00069589567617,-0.0065910770608049,-0.0505687789730826,0.0495609708535664,0.0081141607961812,0.016951418820545,-0.0438045885384656,-0.864537074148295,-0.1032134699369073,-0.0400232499673203,0.0032357246608089,-22.349194558726936,22.16120734448799,,,,,no_cv,,-5.961293275360433,0.0754382295439922,0.2610097341669838,0.2181187900252592,0.1354665484991488,0.3916820400762653,0.6543521749224253,0.9775890277515966,1.5522213604929591,0.9488066547267618,11.80522869294998,0.8954275900173364,5.005052777777762,-1.1910550277967775,-0.3079999999999927,-0.445318373720422,True,0.9372650511826962,,,,,,,,,,,,,1.0923388242834964,0.7378859130012685,,,,,,,,,,,,,,,,,,,,,,,,,,,,,,,,,,,,,,,,,,,,,,,,,,,,,,,,,,,,,,,,,,,,,,,1.4803627566767474,1.0923388242834964,0.7378859130012685,,,,,,,,,,,,,,,-0.0115619016424228,,,,,,,,,,,,,,,,,,0.3577029656929321,0.0216287099063974,1.8999999999991248e-06,78.58694796665829,3.0,5,0.0310582119568471,0.9998437058823528,False,1.0,,-6.571059088940622,-4.970939134258479,0.8159517621827891,-0.0883355153106437,-0.6432103352749878,-1.146730656153704,3.129592945274274,3.0,0.7714997630000004,1.0465220210900477,0.8273989584689679,1.3931066473066422,9.449537144954023,120.21163189863591,100.0,0.999530679793419,0.70432672269074,False,-4.652202109004766,1.1962855798811056,1.3931066473066422,0.0,93.7265051182696,93.7265051182696,,0.6731680255513875,0.0028668500186266,0.0302770251707407,0.9795964428591104,97.96136718524087,30.0,0.0,-0.1478664260716974,-0.0358100946503064,0.997870134041221,bilinear,35.36,35.305,routine_05c,0.5263589468348392,EoC_dchgR_10s_inc,,1.0,0.5257088219073166,0.6400000000000001,"VE,EoC_dchgR_60s_inc",,2.0,0.1911688061987594,0.46,VE,CI_per_hour,2.0,,0.0,,,0.0,"delta_dchg_plateau_V,delta_chg_dQdV_peak1_V,dQV_log_var",,4.0,"delta_EoD_restV_end,delta_dchg_V_cutoff_margin",CI,4.0,0.8495960617230587,0.364,RCF,,1.0,ok,0.500861840264428,0.1793722555212278,0.8153284341873993,0.4954238176057499,contact_stack,0.3144665939229712,LAM_PE,contact_loss,"solid_diffusion,interface_R,LLI,SE_decomposition","dchg_fit_residual_argmax_SOC=100.0(highSOC),fcΔhits=0",Q_relax_pct↑,0.0,0.0,0.0,0.0,0.2,0.825,hypothesis_bol_ocp,v1.3 hypothesis (Si-on-Gr · NCM82 secondary): FC-OCP Δhits (charge); contact_stack vs NE only with Si co-sign; PE activity≠LAM%; not aged-HC calibrated.,Contact/stack ohmic pattern leads (contact=0.82) without strong Si co-sign (si_cosign=0.20) — not electrode-resolved.
M02Ch111,example/fixtures/doe/DOE3/Bimodal/M02Ch111_raw.csv,50,vp_lges_cycle_v2,4.19952,2.4999511,18.135,0.0,0.0,4.1995673,4.188735,4.172071,4.172071,2.4999511,2.877561,3.021743,3.021743,-0.0274963000000001,0.5217918999999998,-0.0108322999999996,0.3776098999999999,534.0188803998622,381.8318139278981,0.1859979430249506,0.5108599913737083,0.902626177682912,0.3444758657698006,0.935641545612288,1.640862448409828,0.2060630941398319,0.2099358578798819,0.0888794300981927,0.1646083721909458,33.099197410134515,27.3079351426576,22.38931084527256,16.123440205181915,11.584090945466546,7.168518990608772,101.07092531705028,92.04851752021564,64.554,93.33468278295068,63.87,60.272,2.987000000000002,95.2781422406298,420.0,-4.721857759370209,3.81515416490861,3.383066797418713,242.5446108799,217.5616426752,0.0401837,0.0400579999999992,0.576298747885214,1.5649874356409774,4.188375043254745,7.389362725450901,3.170373443304816,16.49609619238477,64.00547747722385,64.30899999999994,0.3953872632203388,0.0046360423684828,4.199659390206333,-66733.88604822903,3.162006992059041,-67.23075054647803,52.10774749498998,0.0166193805078585,9.279054108216432,-0.0220146471964984,,,3.63514315530832,-53.37049663709416,,,30.15692585170341,-0.0214885357206933,,,3.941404822167863,-53.57712368162461,,,,,,,,,,,,,,,,,,,,,,,,,,,,,,,,,,,,,,,,,,,,,0.1067444890184122,64.309,0.0482075193842449,0.030249623980694,0.0200853480546884,4.639527054108214,5.314545146430514,0.0001036237149966,,,,432.4403121546588,0.3484035031739025,0.6913597505387263,,,,,0.8677673003511277,0.7597826086956522,0.616,,,,,0.364,0.7420238095238096,True,rule_pattern,pattern_rule_assb_si_on_gr_v1_3,assb_si_on_gr_v1_3,,,,,,,,-0.0037002999999993,-0.007695,-0.007695,0.0482257999999999,0.04508,0.04508,-0.0392284059620742,0.7833411448051075,7.821888798990873e-05,-0.0034021778962184,-0.0007763511919393,0.0007711087744234,-0.0139733837020714,-0.0564770065934796,0.0750545723357181,0.0275357284492128,0.0297174939685631,-0.0525955717818331,-0.8827174348697326,-0.2081300458257979,-0.0461999723352164,0.0034805117206595,-22.453197125634688,23.675195884896027,95.27788004706112,2.9871740813602585,846.8910415189365,5.40543107852883e-17,signal,,-1.0709253170502675,0.0719720476999804,0.2756381401617981,0.2263248247339859,0.124886698026135,0.392721354270693,0.6383681496881501,1.027547973970123,1.5649874356409774,0.8969963994909345,24.98296820469997,0.8874920227326886,5.009527777777791,-0.213777698129728,-0.3079999999999927,-0.445318373720422,True,0.9333468278295068,,,,,,,,,,,,,1.0923388242834964,0.7378859130012685,,,,,,,,,,,,,,,,,,,,,,,,,,,,,,,,,,,,,,,,,,,,,,,,,,,,,,,,,,,,,,,,,,,,,,,1.4803627566767474,1.0923388242834964,0.7378859130012685,,,,,,,,,,,,,,,-0.0115619016424228,,,,,,,,,,,,,,,,,,0.3565185714406738,0.0219583000839074,9.000000003034359e-07,77.40905231756578,3.0,5,0.0322264776126445,0.999865411764706,False,1.0,,-7.130828063812487,-5.407024059785568,0.9284143749295511,-0.0322581438465754,-0.6961548769087431,-1.142920335319774,3.129592945274274,3.0,0.7714997630000004,1.0477991325375515,1.0207317872878203,1.5130137088841198,10.474945153421263,129.87893944676722,100.0,0.9994132807528856,0.715216172561325,False,-4.7799132537551525,1.4758136997394895,1.5130137088841198,0.0,93.33468278295068,93.33468278295068,,0.6731680255513875,0.0028668500186266,0.0302770251707407,0.9795964428591104,97.96136718524087,30.0,0.0,-0.1478664260716974,-0.0358100946503064,0.997870134041221,bilinear,35.362,35.307,routine_05c,0.5263887646480008,EoC_dchgR_10s_inc,,1.0,0.723756404487777,0.5319999999999999,"VE,EoC_dchgR_60s_inc,tau_CV",,3.0,0.1390260071383839,0.5275,VE,"CE,CI_per_hour",3.0,0.0,0.18,,CE,1.0,"delta_dchg_plateau_V,delta_chg_dQdV_peak1_V,dQV_log_var",,4.0,"delta_EoD_restV_end,delta_dchg_V_cutoff_margin,LLI_curve_proxy","CE,CI",5.0,0.8699960650583013,0.364,RCF,,1.0,ok,0.6185198129040447,0.2624996083562161,0.8677673003511277,0.4162363959716729,contact_stack,0.249247487447083,LAM_PE,contact_loss,"solid_diffusion,interface_R,LLI,SE_decomposition","hyst_area_high↑,dchg_fit_residual_argmax_SOC=100.0(highSOC),fcΔhits=0","Q_relax_pct↑,chgCVcapa↑",0.0,0.0,0.0,0.0,0.4,0.9125,hypothesis_bol_ocp,v1.3 hypothesis (Si-on-Gr · NCM82 secondary): FC-OCP Δhits (charge); contact_stack vs NE only with Si co-sign; PE activity≠LAM%; not aged-HC calibrated.,Contact/stack ohmic pattern leads (contact=0.87) without strong Si co-sign (si_cosign=0.40) — not electrode-resolved.
M02Ch111,example/fixtures/doe/DOE3/Bimodal/M02Ch111_raw.csv,60,vp_lges_cycle_v2,4.1997404,2.499989,34.435,0.0,0.0,4.199672,4.18811,4.1703453,4.1703453,2.499989,2.876938,3.021114,3.021114,-0.0293266999999994,0.5211250000000001,-0.0115619999999996,0.3769490000000002,523.1525847979452,384.2976681954376,0.1962868246673448,0.5306408268799755,0.9254438060642486,0.3713571343413951,0.990008565092894,1.7252127300477738,0.2121002089820218,0.2152529527944717,0.0937959895066001,0.1774536316174938,40.46186963423987,32.2373822832094,25.48320938462596,25.185164679368988,18.06787148578869,12.677630841111428,108.06785479880853,91.61566612162268,64.215,92.84454340408304,59.421,59.156,0.0,100.0,0.0,0.0,3.791798348301103,3.3763464044817293,224.3076230921,216.02539565155,0.0401028000000001,0.0401357999999998,0.5584422941126206,1.5560970117037036,3.724161894119118,6.638749498997996,3.167260482934388,16.540436873747495,59.15599999999997,63.98199999999994,0.388203934640523,0.0051667972646501,3.5372020972369818,77.00430416775507,3.157937931952925,-66.13721478677263,52.28015230460922,0.0167310221684299,8.077887775551103,-0.0221965343060543,3.735047482336052,80.05014796267409,3.632928539841692,-53.39642601733334,,,30.131803607214437,-0.0215299267546549,3.967384849201109,80.21698014207281,3.931284660369339,-52.22331489177435,,,,,,,,,,,,,,,,,,,,,,,,,,,,,,,,,,,,,,,,,,,,,0.104612542704062,63.982000000000006,0.047866192457713,0.0304625470362227,0.0201358774016045,4.487715430861719,5.195330733178088,0.0099383131996925,,,,407.4885846657472,0.4679446396881076,0.688981121652306,,,,,0.924402643709697,0.7200000000000001,0.616,,,,,0.364,0.6673809523809524,True,rule_pattern,pattern_rule_assb_si_on_gr_v1_3,assb_si_on_gr_v1_3,,,,,,,,-0.0043252999999996,-0.0094206999999997,-0.0094206999999997,0.0476027999999999,0.044451,0.044451,-0.0432974660681906,0.1208838518357566,-0.0020537274263602,-0.0037435048227503,-0.0005634281364107,0.0008216381213394,-0.0041386942173755,-0.0631973995304635,0.0516987557282107,0.0096792746766194,0.0208270700312893,-0.055708532152261,-1.0345290581162274,-0.3273444590782235,-0.0533833009150321,0.0040112666168269,-33.31949272755162,26.141050152435525,,,,,no_cv,,-8.067854798808511,0.0711240353780133,0.2655522964057514,0.2194827020104671,0.1273614769651917,0.3930266463059194,0.6340834941231384,0.9867917333575468,1.5560970117037036,0.9630764780689182,8.282227440550002,0.8911775660411614,5.007249999999961,-1.611234669490953,-0.3079999999999927,-0.445318373720422,True,1.001091277574246,,,,,,,,,,,,,1.0923388242834964,0.7378859130012685,,,,,,,,,,,,,,,,,,,,,,,,,,,,,,,,,,,,,,,,,,,,,,,,,,,,,,,,,,,,,,,,,,,,,,,1.4803627566767474,1.0923388242834964,0.7378859130012685,,,,,,,,,,,,,,,-0.0115619016424228,,,,,,,,,,,,,,,,,,0.3565221161670249,0.0220774817025108,1.999999999391377e-06,76.99040691795422,3.0,5,0.0372698909547169,0.9998554705882352,False,1.0,,-7.782146433090695,-5.927767618649263,1.0635267861612978,0.0267484325894574,-0.7155597561853568,-1.1285744240380644,3.129592945274274,3.0,0.7714997630000004,1.051174304708015,1.1478750031172678,1.677982143269627,11.31391516510742,137.98706094399728,100.0,0.9993186240865094,0.7211960137705774,False,-5.117430470801532,1.6596423039692147,1.677982143269627,0.0,92.84454340408304,92.84454340408304,,0.6731680255513875,0.0028668500186266,0.0302770251707407,0.9795964428591104,97.96136718524087,30.0,0.0,-0.1478664260716974,-0.0358100946503064,0.997870134041221,bilinear,35.36,35.305,routine_05c,0.5263589468348392,EoC_dchgR_10s_inc,,1.0,0.6230284457317177,0.6400000000000001,"VE,EoC_dchgR_60s_inc",,2.0,0.2201115545860694,0.46,VE,CI_per_hour,2.0,,0.0,,,0.0,"delta_dchg_plateau_V,delta_chg_dQdV_peak1_V,dQV_log_var",,4.0,"delta_EoD_restV_end,delta_dchg_V_cutoff_margin,LLI_curve_proxy",CI,4.0,0.0,0.12,,,1.0,ok,0.5967358412392295,0.2033685816161334,0.924402643709697,0.3277711600014737,contact_stack,0.3276668024704675,LAM_PE,contact_loss,"interface_R,LLI,SE_decomposition,solid_diffusion","dchg_fit_residual_argmax_SOC=100.0(highSOC),fcΔhits=1,chg_dQdV_peak1_V≈FC_OCP(3.518)",Q_relax_pct↑,1.0,1.0,1.0,1.0,0.2,0.825,hypothesis_bol_ocp,v1.3 hypothesis (Si-on-Gr · NCM82 secondary): FC-OCP Δhits (charge); contact_stack vs NE only with Si co-sign; PE activity≠LAM%; not aged-HC calibrated.,Contact/stack ohmic pattern leads (contact=0.92) without strong Si co-sign (si_cosign=0.20) — not electrode-resolved.
M02Ch111,example/fixtures/doe/DOE3/Bimodal/M02Ch111_raw.csv,70,vp_lges_cycle_v2,4.199602,2.4999602,34.209,0.0,0.0,4.1996903,4.1875663,4.168884,4.168884,2.4999602,2.8772771,3.0206003,3.0206003,-0.0308063,0.5206401,-0.012124,0.3773169000000003,516.8428843378263,385.52907610247286,0.2076245473331951,0.5529903484453101,0.9528393699071582,0.3499780791479636,0.933646098328424,1.6485552297886832,0.2179008906332506,0.2122938151079262,0.0992137393632045,0.1672376141136061,48.57508724697945,37.80695416191159,29.197841490198734,17.978246331548505,11.346115010939336,7.670952322597933,108.62470466250788,91.14310304358033,63.905,92.39633335261118,58.831,58.514,0.0,100.0,0.0,0.0,3.793217819106539,3.369542206967561,221.95634746720003,214.59940407735,0.0400513,0.0401036999999995,0.5606496336176031,1.5605420430695442,3.7294621416325873,6.097651302605211,3.1570430602108983,16.081539078156318,58.513999999999946,63.68799999999999,0.3810436788349514,0.0049905912058284,3.5371153421936814,76.77053572252147,3.176662528242584,-66.2607294904497,51.712773547094194,0.0168608068147535,8.296032064128257,-0.022232830109327,3.733495659913469,79.91115517276684,3.6456128962755336,-53.00705381129087,,,29.227559118236474,-0.0216083768311926,3.9679231577017817,80.15206635048104,3.9265682809327673,-51.099939944308346,,,,,,,,,,,,,,,,,,,,,,,,,,,,,,,,,,,,,,,,,,,,,0.1021446559561171,63.688,0.0474867397669721,0.0304514488087098,0.0202402177145708,4.467094188376748,5.046618440402638,0.0090967911475951,,,,386.1411646655159,0.4802984216873023,0.7752735715349038,,,,,0.959771480906115,0.7200000000000001,0.616,,,,,0.364,0.6673809523809524,True,rule_pattern,pattern_rule_assb_si_on_gr_v1_3,assb_si_on_gr_v1_3,,,,,,,,-0.0048689999999993,-0.0108819999999996,-0.0108819999999996,0.0479419,0.0439373,0.0439373,-0.0245728697785319,0.1207970967924563,-0.0045216141743051,-0.0041229575134912,-0.0005745263639236,0.0009259784343057,-0.0049802162694729,-0.0700015970446319,0.0531182265336469,0.0118866141816019,0.0252721013971299,-0.0659259548757504,-1.0551503006011984,-0.4760567518536733,-0.0605435567206038,0.0038350605580052,-39.62919318767058,27.372458059470773,,,,,no_cv,,-8.624704662507867,0.069162348070267,0.2685457751398812,0.2206643187206419,0.1233610867164855,0.3935868419226477,0.622567516005263,0.9940329135804848,1.5605420430695442,0.9668540977818298,7.356943389850016,0.8900867448024854,5.005583333333359,-1.7230168969666184,-0.3079999999999927,-0.445318373720422,True,0.9962584768883,,,,,,,,,,,,,1.0923388242834964,0.7378859130012685,,,,,,,,,,,,,,,,,,,,,,,,,,,,,,,,,,,,,,,,,,,,,,,,,,,,,,,,,,,,,,,,,,,,,,,1.4803627566767474,1.0923388242834964,0.7378859130012685,,,,,,,,,,,,,,,-0.0115619016424228,,,,,,,,,,,,,,,,,,0.3565194943212209,0.0221119341922206,9.000000003034359e-07,76.8710138707815,3.0,5,0.0367236655889214,0.999862823529412,False,1.0,,-8.43021950907228,-6.442865570334598,1.248211776069743,0.0962882755517197,-0.7158085177586454,-1.1405414494620312,3.128048401204204,3.0,0.7714997630000004,1.0558400015007383,1.15134516169997,1.8832981612622808,11.960930432420206,143.885920436003,100.0,0.999226692103131,0.7305972634041278,False,-5.584000150073831,1.6646595941529845,1.8832981612622808,0.0,92.39633335261118,92.39633335261118,,0.6731680255513875,0.0028668500186266,0.0302770251707407,0.9795964428591104,97.96136718524087,30.0,0.0,-0.1478664260716974,-0.0358100946503064,0.997870134041221,bilinear,35.367,35.307,routine_05c,0.5263887646480008,EoC_dchgR_10s_inc,,1.0,0.6561957817723219,0.448,"VE,EoC_dchgR_60s_inc",,2.0,0.2271617698492564,0.46,VE,CI_per_hour,2.0,,0.0,,,0.0,"delta_dchg_plateau_V,dchg_plateau_width,delta_chg_dQdV_peak1_V,dQV_log_var",,4.0,"delta_EoD_restV_end,delta_dchg_V_cutoff_margin,LLI_curve_proxy",CI,4.0,0.0746911008685604,0.52,,,1.0,ok,0.661455178651178,0.2111497257993453,0.959771480906115,0.3595867685443603,contact_stack,0.298316302254937,LAM_PE,contact_loss,"interface_R,LLI,SE_decomposition,solid_diffusion","dchg_fit_residual_argmax_SOC=100.0(highSOC),fcΔhits=1,chg_dQdV_peak1_V≈FC_OCP(3.518)",Q_relax_pct↑,1.0,1.0,1.0,1.0,0.2,0.825,hypothesis_bol_ocp,v1.3 hypothesis (Si-on-Gr · NCM82 secondary): FC-OCP Δhits (charge); contact_stack vs NE only with Si co-sign; PE activity≠LAM%; not aged-HC calibrated.,Contact/stack ohmic pattern leads (contact=0.96) without strong Si co-sign (si_cosign=0.20) — not electrode-resolved.
M02Ch111,example/fixtures/doe/DOE3/Bimodal/M02Ch111_raw.csv,80,vp_lges_cycle_v2,4.199737,2.4999611,34.072,0.0,0.0,4.1997304,4.187237,4.167878,4.167878,2.4999611,2.8780072,3.0202072,3.0202072,-0.0318524,0.5202461,-0.0124934000000003,0.3780460999999997,520.0072727422556,391.1000969074592,0.2163141750970738,0.5731652912673242,0.977994341589118,0.3614848793747799,0.9566567980268736,1.6964775172726176,0.2211814178245555,0.2130796757954857,0.1033660926143121,0.1727361579672658,54.79334139729514,42.83461409939319,32.6086661755525,21.857209593911296,14.090358273662725,10.80086767977644,109.6231436174779,90.3038371182459,63.85,92.3168122144468,58.245,57.943,0.0,100.0,0.0,0.0,3.7952929720596096,3.363588252795802,219.91066068004997,214.0890287022,0.0402619999999998,0.0400501000000002,0.5632237329863945,1.5647477033268475,3.7291669061192096,7.315448897795591,3.1541199025220825,16.19924448897796,57.94299999999993,63.64899999999996,0.3739200554516131,0.0057706547768861,3.543922246520716,75.74548021975123,3.13197540007887,-65.39763268983371,51.44037875751503,0.0168575233314976,7.398080160320641,-0.0224610805611705,3.7353405575079286,79.93345161768477,3.627986741825266,-53.17215145344592,,,28.954555110220443,-0.0216552157968451,3.970057285367787,79.29122803361702,3.9153009277632895,-50.78491099530599,,,,,,,,,,,,,,,,,,,,,,,,,,,,,,,,,,,,,,,,,,,,,0.0990510671658796,63.649,0.0470397329840284,0.0303937721644058,0.0201884454815377,4.46435871743487,4.906324622986024,0.0089915731186164,,,,367.70662992898,0.4903832890661109,0.7620999482245648,,,,,0.9753437504141516,0.7200000000000001,0.616,,,,,0.364,0.6673809523809524,True,rule_pattern,pattern_rule_assb_si_on_gr_v1_3,assb_si_on_gr_v1_3,,,,,,,,-0.0051982999999999,-0.0118879999999998,-0.0118879999999998,0.0486719999999998,0.0435442000000003,0.0435442000000003,-0.0692599979422454,0.1276040011194905,-0.0076152029645426,-0.0045699642964349,-0.0006322030082276,0.0008742062012726,-0.0050854342984516,-0.0759555512163907,0.0551933794867176,0.0144607135503933,0.0294777616544332,-0.0688491125645662,-1.0578857715430772,-0.6163505692702875,-0.0676671801039421,0.0046151241290628,-36.46480478324122,32.94347886445706,,,,,no_cv,,-9.623143617477892,0.0674103537287272,0.2717608817511259,0.2217805769306516,0.1196866356666039,0.3937699424608747,0.614035889716094,1.0009690937388285,1.5647477033268475,0.9735272862177432,5.821631977849933,0.8880672950000386,5.01511111111115,-1.918829594055751,-0.3079999999999927,-0.445318373720422,True,0.9954010445085354,,,,,,,,,,,,,1.0923388242834964,0.7378859130012685,,,,,,,,,,,,,,,,,,,,,,,,,,,,,,,,,,,,,,,,,,,,,,,,,,,,,,,,,,,,,,,,,,,,,,,1.4803627566767474,1.0923388242834964,0.7378859130012685,,,,,,,,,,,,,,,-0.0115619016424228,,,,,,,,,,,,,,,,,,0.3571049740957699,0.0221303168315139,8.999999998593466e-07,76.80777066776942,3.0,5,0.0361392124167909,0.999870764705882,False,1.0,,-8.866001530750466,-6.78676045708657,1.3363920893596355,0.1259338962109362,-0.7379391018326713,-1.108285474204893,3.1334543054494493,3.0,0.7714997630000004,1.0562880091247515,1.16088131496642,2.06309336918108,12.621697127880395,149.52855540064024,100.0,0.9991394312574866,0.7202297857451487,False,-5.628800912475174,1.678447335270401,2.06309336918108,0.0,92.3168122144468,92.3168122144468,,0.6731680255513875,0.0028668500186266,0.0302770251707407,0.9795964428591104,97.96136718524087,30.0,0.0,-0.1478664260716974,-0.0358100946503064,0.997870134041221,bilinear,35.352,35.307,routine_05c,0.5263887646480008,EoC_dchgR_10s_inc,,1.0,0.689735288776528,0.448,"VE,EoC_dchgR_60s_inc",,2.0,0.2397963051508273,0.46,VE,CI_per_hour,2.0,,0.0,,,0.0,"delta_dchg_plateau_V,dchg_plateau_width,delta_chg_dQdV_peak1_V,dQV_log_var",,4.0,"delta_EoD_restV_end,delta_dchg_V_cutoff_margin,LLI_curve_proxy",CI,4.0,0.091720598719448,0.52,,,1.0,ok,0.6515749611684237,0.2145756250911134,0.9753437504141516,0.3779088704282285,contact_stack,0.3237687892457278,LAM_PE,contact_loss,"interface_R,LLI,SE_decomposition,solid_diffusion","dchg_fit_residual_argmax_SOC=100.0(highSOC),fcΔhits=1,chg_dQdV_peak1_V≈FC_OCP(3.518)",Q_relax_pct↑,1.0,1.0,1.0,1.0,0.2,0.825,hypothesis_bol_ocp,v1.3 hypothesis (Si-on-Gr · NCM82 secondary): FC-OCP Δhits (charge); contact_stack vs NE only with Si co-sign; PE activity≠LAM%; not aged-HC calibrated.,Contact/stack ohmic pattern leads (contact=0.98) without strong Si co-sign (si_cosign=0.20) — not electrode-resolved.
