Repository: Hwiho/cyclediag

# CycleDiag

Standalone **cycle / voltage-profile diagnosis** package.

GUI 없음 · `pne_studio2` 불필요 · 단독 구동.

**Version:** 1.0.0

## Example fixtures (Git LFS) — **DOE1 / DOE2 / DOE3**

비교할 때 **`DOE1`**, **`DOE2`**, **`DOE3`** 만 말하면 됩니다.  
상세: [`example/fixtures/README.md`](example/fixtures/README.md) · [`manifest.json`](example/fixtures/manifest.json)

| ID | 비교 | Arms |
|----|------|------|
| **DOE1** | SJ900 wet vs dry | set1 · set4 |
| **DOE2** | SJ900 dry vs SJ1300 dry | SJ1300_dry (+ DOE1 set4 ref) |
| **DOE3** | **양극** Bimodal vs S83S | Ch109–111 · Ch103–105 |
| halfcell | BOL OCP C/20 | anode · cathode (**aged 없음**) |

```bash
git lfs install
git lfs pull

File: example/output/cycle_metrics_panel/M02Ch105/M02Ch105_trajectory.csv (part 3 of 5)
egenerate_flag,LAM_curve_proxy,LLI_curve_proxy,R_curve_proxy,dchg_fit_residual_argmax_DOD,SoHQ_mixed,SoHQ_routine,SoHQ_rpt_c3,fade_exponent_b,fade_exponent_a,fade_exponent_b_se,fade_fit_r2,fade_sohq0,knee_cycle_bw,knee_severity,knee_slope_before,knee_slope_after,knee_fit_r2,knee_method,I_abs_max,I_abs_med_cc,cycle_role,C_rate_med_est,contact_loss_supporting_features,contact_loss_conflicting_features,contact_loss_evidence_count,interface_R_score,interface_R_confidence,interface_R_supporting_features,interface_R_conflicting_features,interface_R_evidence_count,SE_decomposition_score,SE_decomposition_confidence,SE_decomposition_supporting_features,SE_decomposition_conflicting_features,SE_decomposition_evidence_count,microshort_score,microshort_confidence,microshort_supporting_features,microshort_conflicting_features,microshort_evidence_count,LAM_PE_supporting_features,LAM_PE_conflicting_features,LAM_PE_evidence_count,LLI_supporting_features,LLI_conflicting_features,LLI_evidence_count,solid_diffusion_score,solid_diffusion_confidence,solid_diffusion_supporting_features,solid_diffusion_conflicting_features,solid_diffusion_evidence_count,diagnosis_state,PE_side_score,NE_side_score,contact_stack_score,shared_side_score,dominant_electrode,dominance_margin,PE_top_modes,NE_top_modes,shared_top_modes,PE_supporting,NE_supporting,pe_peak_hits,pe_peak_hits_delta,fc_ocp_hits,fc_ocp_hits_delta,si_cosign,electrode_confidence,electrode_diagnosis_level,electrode_diagnosis_note,electrode_narrative
M02Ch105,example/fixtures/doe/DOE3/S83S/M02Ch105_raw.csv,90,vp_lges_cycle_v2,4.1997943,2.4999912,36.461,0.0,0.0,4.199839,4.184897,4.1683893,4.1683893,2.4999912,2.8949502,3.0273762,3.0273762,-0.0314496999999995,0.5273849999999998,-0.0149419999999995,0.3949589999999996,500.1978206956703,371.6163530729481,0.2053670790782967,0.548754990019962,0.936343869428526,0.3576110644214787,0.9498889237026787,1.6392666171869137,0.2193286951338052,0.2181530817940782,0.0981350043584135,0.1708850489724256,60.94575579476981,49.65551042413094,40.79020921869966,26.85876452325797,19.886843592542427,11.91949082593647,115.32399147801084,86.70922198858516,66.58,91.74210794648148,57.733,57.423,0.0,100.0,0.0,0.0,3.813212308519234,3.3469877083188937,218.9660903921,222.129533238,0.0401837,0.0400897000000002,0.5772842898872165,1.5732700965789554,3.7614032808797377,12.198072144288576,3.13833463983575,17.955,57.42299999999997,66.36699999999996,0.3459625786445777,0.0053408996035246,3.5435413059029077,69.42180177394424,3.135541647635061,-64.06420575691489,52.93503006012024,0.0160267676157492,10.241,-0.0215564474588443,3.763638749543329,89.41657024946358,3.5894854495098167,-52.9585776233991,,,,,3.969604709677665,82.30853961795178,3.899763686398201,-52.28075990545543,,,,,,,,,,,,,,,,,,,,,,,,,,,,,,,,,,,,,,,,,,,,,0.0852981371035306,66.367,0.0425090680620224,0.028201029328651,0.0194582227525391,4.256,4.383655084450095,0.0132136126405947,,,,381.4565522408689,0.4422021092108358,0.6400722801479998,,,,,0.984855447377766,0.7200000000000001,0.750967741935484,,,,,0.364,0.6673809523809524,True,rule_pattern,pattern_rule_assb_si_on_gr_v1_3,assb_si_on_gr_v1_3,,,,,,,,-0.003978,-0.0075096999999999,-0.0075096999999999,0.0529671999999998,0.0407152000000001,0.0407152000000001,-0.0474011589172662,0.1044610826721124,-0.0177443593394092,-0.0049147011873283,-2.9541134003423924e-05,0.0010704376900822,0.0023918522924104,-0.0830105458108851,0.056241155228804,0.0291198331791119,0.0350317156863946,-0.0655787721299798,-1.3940761523046064,-1.220200741193958,-0.0883283983584801,0.0036244449829577,-18.265359563166555,8.117816929847208,,,,,no_cv,,-15.32399147801084,0.061146982332317,0.2881683356816971,0.2257180971433967,0.1059217848181236,0.390999895714285,0.5801513149403479,1.0326233116801389,1.5732700965789554,1.0144471814801792,-3.163442845899993,0.8796497315769778,4.995305555555581,-3.067678504865053,-0.3659999999999996,-0.5043197883510393,True,0.9836307765039592,,,,,,,,,,,,,1.348849510018462,0.7251637964572387,,,,,,,,,,,,,,,,,,,,,,,,,,,,,,,,,,,,,,,,,,,,,,,,,,,,,,,,,,,,,,,,,,,,,,,1.8600618461762943,1.348849510018462,0.7251637964572387,,,,,,,,,,,,,,,-0.0168639533405045,,,,,,,,,,,,,,,,,,0.3541482287999929,0.0237732929806922,1.000000000139778e-06,71.50263959564016,3.0,5,0.0451194104638208,0.9999136470588232,False,1.0,,-10.276864111643285,-7.495218218236572,2.2867274870039416,0.3592144121180062,-0.6123956725446508,-0.8310208774154138,3.0904588076936936,3.0,0.7803023940000005,1.0841545699009998,-0.199475254395198,2.5463861487074047,9.812064347300618,85.3824667048464,100.0,0.9994786331330356,0.663829978155219,False,-8.41545699009998,-0.2748615248028854,2.5463861487074047,0.0,91.74210794648148,91.74210794648148,,0.6238443601576621,0.0032076061321386,0.0403754630289624,0.9557015051831098,97.09809433260304,30.0,0.0,-0.1583820204925489,-0.0281260429186037,0.9885930026485082,bilinear,36.511,36.465,routine_05c,0.5239751124394695,EoC_dchgR_10s_inc,,1.0,0.7369903888528606,0.448,"VE,EoC_dchgR_60s_inc",,2.0,0.254672535672241,0.46,VE,CI_per_hour,2.0,,0.0,,,0.0,"delta_dchg_plateau_V,delta_chg_dQdV_peak1_V,dQV_log_var",,4.0,"delta_EoD_restV_end,delta_dchg_V_cutoff_margin",CI,4.0,0.3161686525043398,0.52,RCF,,1.0,ok,0.5600542101109999,0.2166681984231085,0.984855447377766,0.4375084215600693,contact_stack,0.4248012372667661,LAM_PE,contact_loss,"interface_R,LLI,solid_diffusion,SE_decomposition","dchg_fit_residual_argmax_SOC=100.0(highSOC),fcΔhits=1,chg_dQdV_peak1_V≈FC_OCP(3.518)",Q_relax_pct↑,1.0,1.0,1.0,1.0,0.2,0.825,hypothesis_bol_ocp,v1.3 hypothesis (Si-on-Gr · NCM82 secondary): FC-OCP Δhits (charge); contact_stack vs NE only with Si co-sign; PE activity≠LAM%; not aged-HC calibrated.,Contact/stack ohmic pattern leads (contact=0.98) without strong Si co-sign (si_cosign=0.20) — not electrode-resolved.
M02Ch105,example/fixtures/doe/DOE3/S83S/M02Ch105_raw.csv,100,vp_lges_cycle_v2,4.199839,2.499963,35.402,0.0,0.0,4.1998253,4.184712,4.168173,4.168173,2.499963,2.897701,3.0280552,3.0280552,-0.0316522999999993,0.5280921999999997,-0.0151132999999994,0.3977379999999999,498.7452820635687,369.4355859892087,0.2143169202302769,0.5640602155695066,0.9614513426032336,0.3844188297515661,1.0067337931854168,1.721057551611671,0.2229097934899032,0.2233619842587948,0.1024117010149494,0.1836951847513177,67.95972782433458,53.82952502706007,44.56541031376035,36.36853736797104,27.061316108919097,17.50369515183513,115.08894701287002,92.68083441196836,66.442,91.5519545836606,57.731,57.46,0.0,100.0,0.0,0.0,3.8153830675269753,3.341872257553066,219.2319110601,221.3589345958,0.0401450000000003,0.0400543999999998,0.5815830230782467,1.5801691660343136,3.762806495935068,12.205931863727454,3.1335535344551007,17.78735871743487,57.45999999999989,66.23799999999993,0.3386976413382898,0.0052966418240742,3.540399724924717,68.95764874580456,3.1447025241654982,-63.39215725326753,52.27823647294589,0.0160307025218617,9.690128256513026,-0.0214854160204527,3.764592233844675,90.30566714829288,3.5956179272134503,-52.59041536394936,,,,,3.971654423503819,82.27046660165693,3.90085601770536,-51.69421267449173,,,,,,,,,,,,,,,,,,,,,,,,,,,,,,,,,,,,,,,,,,,,,0.0823819019026279,66.238,0.0419812983703589,0.0281232363204439,0.0195414273772247,4.114985971943888,4.2157566237276525,0.0109840549686213,,,,365.7878695803984,0.4604043675731597,0.6453986561675351,,,,,0.9913307680832328,0.7200000000000001,0.750967741935484,,,,,0.364,0.6673809523809524,True,rule_pattern,pattern_rule_assb_si_on_gr_v1_3,assb_si_on_gr_v1_3,,,,,,,,-0.0041630000000001,-0.0077259999999999,-0.0077259999999999,0.0557180000000001,0.0413942,0.0413942,-0.038240282386829,0.1013195016939225,-0.0206605945403119,-0.0054424708789919,-0.0001073341422104,0.0011536423147677,0.0001622946204371,-0.0881259965767129,0.0584119142365446,0.0334185663701421,0.0419307851417527,-0.0703598775106293,-1.5350901803607186,-1.3880992019164005,-0.095593335664768,0.0035801872035072,-19.71789819526816,5.9370498461077545,,,,,no_cv,,-15.088947012870022,0.0601397723317879,0.2917414775053814,0.2274460707445917,0.103407028653408,0.3910810008530647,0.5746315900178511,1.041747079675507,1.5801691660343136,1.0097021620867817,-2.1270235356999763,0.8773233123541133,4.998027777777752,-3.018980222550693,-0.3659999999999996,-0.5043197883510393,True,0.9815920104006616,,,,,,,,,,,,,1.348849510018462,0.7251637964572387,,,,,,,,,,,,,,,,,,,,,,,,,,,,,,,,,,,,,,,,,,,,,,,,,,,,,,,,,,,,,,,,,,,,,,,1.8600618461762943,1.348849510018462,0.7251637964572387,,,,,,,,,,,,,,,-0.0168639533405045,,,,,,,,,,,,,,,,,,0.3540834884164116,0.0240228294032823,8.999999998593466e-07,70.77284575678259,3.0,6,0.0419610972555427,1.0,False,1.0,,-10.756465283014286,-7.814565887518834,2.539107679748186,0.4046811190420009,-0.6165291918993779,-0.8316903959408242,3.087334473783784,3.0,0.7803023940000005,1.08897675223157,-0.4044900650872107,2.753178057952751,11.041985228124624,92.7099355541161,100.0,0.9993418459815556,0.6785911650415352,False,-8.897675223156988,-0.5573561311881977,2.753178057952751,0.0,91.5519545836606,91.5519545836606,,0.6238443601576621,0.0032076061321386,0.0403754630289624,0.9557015051831098,97.09809433260304,30.0,0.0,-0.1583820204925489,-0.0281260429186037,0.9885930026485082,bilinear,36.511,36.4665,routine_05c,0.5239966663313839,EoC_dchgR_10s_inc,,1.0,0.7618603861193727,0.448,"VE,EoC_dchgR_60s_inc",,2.0,0.2677669031210345,0.46,VE,CI_per_hour,2.0,,0.0,,,0.0,"delta_dchg_plateau_V,delta_chg_dQdV_peak1_V,dQV_log_var",,4.0,"delta_EoD_restV_end,delta_dchg_V_cutoff_margin",CI,4.0,0.352381053779186,0.52,RCF,,1.0,ok,0.5640489921256514,0.2180927689783112,0.9913307680832328,0.4606031776481882,contact_stack,0.4272817759575814,LAM_PE,contact_loss,"interface_R,LLI,solid_diffusion,SE_decomposition","dchg_fit_residual_argmax_SOC=100.0(highSOC),fcΔhits=1,chg_dQdV_peak1_V≈FC_OCP(3.518)",Q_relax_pct↑,1.0,1.0,1.0,1.0,0.2,0.825,hypothesis_bol_ocp,v1.3 hypothesis (Si-on-Gr · NCM82 secondary): FC-OCP Δhits (charge); contact_stack vs NE only with Si co-sign; PE activity≠LAM%; not aged-HC calibrated.,Contact/stack ohmic pattern leads (contact=0.99) without strong Si co-sign (si_cosign=0.20) — not electrode-resolved.
M02Ch105,example/fixtures/doe/DOE3/S83S/M02Ch105_raw.csv,107,vp_lges_cycle_v2,4.1998234,2.4999702,23.465,0.0,0.0,4.199837,4.184524,4.167779,4.167779,2.4999702,2.829108,2.9803603,2.9803603,-0.0320579999999992,0.4803901000000001,-0.0153129999999999,0.3291378000000002,503.5095113824036,388.5981700363411,0.1648009985087424,0.4629824013693869,0.8593793663019376,0.3641261907058994,0.9975779398658072,1.8086213970097629,0.1917674602985995,0.2013280343293063,0.0787504344878978,0.1739983130320146,29.154202220551262,26.26375860710622,29.21769953353554,29.169937060639267,25.90574272818571,23.482039912209157,109.92058981146172,92.77567663396762,67.688,93.26884654072452,61.579,61.275,0.0,100.0,0.0,0.0,3.7892734863508775,3.386525735994242,232.18773287615,228.1942636685,0.0400609999999996,0.0301289999999996,0.5599792114327491,1.5530671646135694,3.9463908350717274,7.244939879759521,3.1706379587411035,15.79922044088176,61.27499999999996,67.38299999999995,0.3888609742045457,0.0038712210949338,3.5416660544710528,79.05783059543187,3.162925471301212,-69.23244315331553,53.04769539078156,0.0161486066184709,7.967128256513025,-0.0226146113948466,3.725687948200596,78.81741724562667,3.64739115731095,-56.345619250863024,,,32.00354909819639,-0.0210813189731935,3.9584549734845034,82.81202538934464,3.951748405257424,-58.91109250423639,,,,,4.172341945795875,89.34345928243525,,,,,,,,,,,,,,,,,,,,,,,,,,,,,,,,,,,,,,,0.1019892349090722,67.383,0.0448217456232374,0.0294398252674696,0.0196261015237443,4.591226452905815,5.196612011085457,0.0097625840722719,,,,351.57302070434633,0.2365036220259171,0.8116132203875562,,,,,0.8230398676811979,0.62,0.616,,,,,0.364,0.6673809523809524,True,rule_pattern,pattern_rule_assb_si_on_gr_v1_3,assb_si_on_gr_v1_3,,,,,,,,-0.0043510000000006,-0.0081199999999999,-0.0081199999999999,-0.0128749999999997,-0.0063006999999997,-0.0063006999999997,-0.0200173352511159,0.1025858312402578,-0.0010532615338676,-0.0026020236261133,0.0012092548048151,0.0012383164612873,-0.0010591762759123,-0.0434725181355371,0.0323023330604468,0.0118147547246445,0.0148287837210085,-0.0332754532246264,-1.0588496993987917,-0.4072438145585959,-0.0454300027985121,0.0021547664743668,-14.953668876433255,25.099633893240195,,,,,no_cv,,-9.92058981146171,0.0757471370247079,0.2622358900518983,0.219675223811512,0.135267766156717,0.3922917482051815,0.6631350407505083,0.9850188978088824,1.5530671646135694,0.9828006882267972,3.993469207650009,0.8941006320221893,6.775,-1.4642936991087394,0.0279999999999915,0.0413491641561692,False,1.0,,,,,,,,,,,,,1.348849510018462,0.7251637964572387,,,,,,,,,,,,,,,,,,,,,,,,,,,,,,,,,,,,,,,,,,,,,,,,,,,,,,,,,,,,,,,,,,,,,,,1.8600618461762943,1.348849510018462,0.7251637964572387,,,,,,,,,,,,,,,-0.0168639533405045,,,,,,,,,,,,,,,,,,0.422385042439696,0.0191111391819753,1.000000000139778e-06,88.94659726005384,3.0,5,0.0068933523927143,0.999924,False,1.0,,-6.567828877437634,-4.74520771732043,1.0722755971867264,0.030306422441717,-0.6182827594846357,-1.0949807536093126,3.09748855899099,3.0,0.7803023940000005,1.05978466635753,0.599372222946161,1.6710109280249037,9.661141804797984,111.30370353215557,100.0,0.9994914598693576,0.7168388141494021,False,-5.97846663575301,0.825888723004645,1.6710109280249037,0.0,93.26884654072452,,93.26884654072452,0.6238443601576621,0.0032076061321386,0.0403754630289624,0.9557015051831098,97.09809433260304,30.0,0.0,-0.1583820204925489,-0.0281260429186037,0.9885930026485082,bilinear,24.365,24.315,rpt_c3,0.3493885879326944,EoC_dchgR_10s_inc,,1.0,0.568612501626082,0.6400000000000001,"VE,EoC_dchgR_60s_inc",,2.0,0.1574018479080515,0.46,VE,CI_per_hour,2.0,,0.0,,,0.0,"delta_dchg_plateau_V,dchg_plateau_width,delta_chg_dQdV_peak1_V,dQV_log_var",,4.0,delta_dchg_V_cutoff_margin,CI,4.0,0.0,0.12,,,1.0,ok,0.6887099152906673,0.1810687708898635,0.8230398676811979,0.2406294928900126,contact_stack,0.1343299523905305,LAM_PE,contact_loss,"interface_R,LLI,SE_decomposition,solid_diffusion","dchg_fit_residual_argmax_SOC=100.0(highSOC),fcΔhits=1,chg_dQdV_peak1_V≈FC_OCP(3.518)",Q_relax_pct↑,1.0,1.0,1.0,1.0,0.2,0.7100774166834285,hypothesis_bol_ocp,v1.3 hypothesis (Si-on-Gr · NCM82 secondary): FC-OCP Δhits (charge); contact_stack vs NE only with Si co-sign; PE activity≠LAM%; not aged-HC calibrated.,Contact/stack ohmic pattern leads (contact=0.82) without strong Si co-sign (si_cosign=0.20) — not electrode-resolved.
M02Ch105,example/fixtures/doe/DOE3/S83S/M02Ch105_raw.csv,108,vp_lges_cycle_v2,4.19984,2.499988,23.711,0.0,0.0,4.199827,4.1844754,4.1677723,4.1677723,2.499988,2.8293183,2.9800372,2.9800372,-0.0320546999999997,0.4800491999999998,-0.0153515999999997,0.3293303000000001,503.73530156850376,389.76485552445166,0.1669885442812398,0.4684347173504377,0.8641603966184797,0.3860122496593602,1.0710177626660329,1.9480286104928544,0.1932379046004396,0.1981553287154743,0.079795756916798,0.1844566031358901,30.86857732521947,27.75070477794308,29.93658314085571,36.93378632411431,35.17468810676195,32.99994516746589,107.8314596006242,92.73731466713924,67.716,93.30742838245628,62.798,62.468,0.0,100.0,0.0,0.0,3.782317234831433,3.386207400146113,236.27379302545,228.27778567345,0.0401799999999998,0.0300239999999991,0.5587678704997636,1.552080073745,3.948498508500866,6.1341322645290575,3.1721129116913858,15.806488977955915,62.46799999999995,67.41399999999999,0.3882200277862599,0.0039097288179892,3.535021348151677,80.33983011961348,3.164287218652848,-69.47720739370584,54.2056993987976,0.0161601212764094,7.970793587174348,-0.0225768418642577,3.72058821587644,80.24915557034504,3.647285053145456,-56.31351107140681,,,32.01827254509018,-0.0210772344364711,3.962462966526243,83.19632995903636,3.951733394044569,-59.0086956476616,,,,,4.172368059556733,88.70778902177969,,,,,,,,,,,,,,,,,,,,,,,,,,,,,,,,,,,,,,,0.1018235566234295,67.41399999999999,0.0447996009541913,0.0293936267108826,0.0196347834014897,4.593338677354701,5.185876235115687,0.0107807395349263,,,,338.744517488361,0.2370711638437791,0.8049492020602299,,,,,0.8439496210281608,0.62,0.616,,,,,0.364,0.6830952380952381,True,rule_pattern,pattern_rule_assb_si_on_gr_v1_3,assb_si_on_gr_v1_3,,,,,,,,-0.0043996000000001,-0.0081267,-0.0081267,-0.0126646999999997,-0.0066237999999998,-0.0066237999999998,-0.0186555878994796,0.0959411249208819,-0.0012189398195103,-0.0026241682951594,0.0011630562482281,0.0012469983390328,-4.102081325784053e-05,-0.043790853983666,0.0253460815410027,0.010603413791659,0.0138416928524391,-0.0318005002743442,-1.0567374749499052,-0.4179795905283656,-0.0460709492167978,0.0021932741974223,-14.727878690333055,26.26631938135074,,,,,no_cv,,-7.831459600624214,0.0773760718329918,0.2598351922154585,0.2192275976354862,0.1384762365878097,0.3923410940564789,0.6767879449760343,0.980991075317592,1.552080073745,0.966157874516626,7.996007351999992,0.8959888682718278,6.831194444444457,-1.1464260993175557,0.0279999999999915,0.0413491641561692,False,1.0,,,,,,,,,,,,,1.348849510018462,0.7251637964572387,,,,,,,,,,,,,,,,,,,,,,,,,,,,,,,,,,,,,,,,,,,,,,,,,,,,,,,,,,,,,,,,,,,,,,,1.8600618461762943,1.348849510018462,0.7251637964572387,0.0816856302546527,0.0666193643071144,0.0513016098814973,0.1412336661654132,0.0,0.0683615067175701,-0.0018980910810279,True,4.388678812266472,0.9777600152091724,0.1129722660383167,-0.1802240657260609,0.0541542837601976,,-0.0168639533405045,,,,,,,,,,,,,,,,,,0.4265074685869895,0.0190500080780107,7.999999995789153e-07,89.2310907711436,3.0,5,0.0094611842794103,0.9999135294117646,False,1.0,,-6.585903483218992,-4.753639856620726,1.0897431963199369,0.0373241662334263,-0.614065660060046,-1.1012429090612808,3.0967074755135133,3.0,0.7803023940000005,1.059529472700801,0.5804415266889393,1.6986483241465269,9.64290430270882,111.30236677500704,100.0,0.999493155135608,0.7156360210336065,False,-5.952947270080067,0.7998036827593449,1.6986483241465269,0.0,93.30742838245628,,93.30742838245628,0.6238443601576621,0.0032076061321386,0.0403754630289624,0.9557015051831098,97.09809433260304,30.0,0.0,-0.1583820204925489,-0.0281260429186037,0.9885930026485082,bilinear,24.371,24.315,rpt_c3,0.3493885879326944,EoC_dchgR_10s_inc,,1.0,0.5543499475541359,0.6400000000000001,"VE,EoC_dchgR_60s_inc",,2.0,0.1428272784385982,0.46,VE,CI_per_hour,2.0,,0.0,,,0.0,"delta_dchg_plateau_V,dchg_plateau_width,delta_chg_dQdV_peak1_V,dQV_log_var",,4.0,delta_dchg_V_cutoff_margin,CI,4.0,0.0,0.24,,,2.0,ok,0.6837119015451725,0.1856689166261954,0.8439496210281608,0.2335620974591283,contact_stack,0.1602377194829883,LAM_PE,contact_loss,"interface_R,LLI,SE_decomposition,solid_diffusion","dchg_fit_residual_argmax_SOC=100.0(highSOC),fcΔhits=1,chg_dQdV_peak1_V≈FC_OCP(3.518)",Q_relax_pct↑,1.0,1.0,1.0,1.0,0.2,0.7554160090952295,hypothesis_bol_ocp,v1.3 hypothesis (Si-on-Gr · NCM82 secondary): FC-OCP Δhits (charge); contact_stack vs NE only with Si co-sign; PE activity≠LAM%; not aged-HC calibrated.,Contact/stack ohmic pattern leads (contact=0.84) without strong Si co-sign (si_cosign=0.20) — not electrode-resolved.
M02Ch105,example/fixtures/doe/DOE3/S83S/M02Ch105_raw.csv,109,vp_lges_cycle_v2,4.1998262,3.902877,23.711,0.0,0.0,4.019502,3.9299092,3.9148433,3.9148433,3.5272732,3.8570163,3.8782463,3.8782463,-0.1046587000000003,0.3509730999999996,-0.0895928000000001,0.3297430999999999,321.78498271796093,306.1067402840474,7.359542758997661,6.925857044878759,6.429064921406183,0.3896499947621629,1.0772910240592288,1.954871764140261,1.1447298866890214,0.1993225345569039,3.516769893069449,0.1861949057553778,5667.658462918564,1788.8077375627863,866.6848098421518,38.22423814539294,35.96644542563834,33.467155482024545,21.56756584604605,3.817188422917897,13.544,18.66258801482645,62.798,62.47,0.0,100.0,0.0,0.0,3.7826658538034255,3.912046792638807,236.30313588710004,52.9847617595,0.0401758,0.0400903000000001,0.2706127014434134,0.7329226299929075,3.949408460760994,6.009138276553102,3.94912052237757,4.00207410848817,62.46999999999996,21.65830457091736,-0.1036423926530614,0.3858258522723975,3.5355972012417545,79.87937628947967,3.898591869338677,-737.3846345186787,54.332625250501,0.0161652320208823,0.1021203410502718,-0.1079594689320357,3.7306244524901833,80.32579134172512,3.913210056312625,-162.47471173731512,,,6.730110706985544,-0.0210761917768869,3.96253927086115,82.82182624938756,3.956429043887776,-59.26769684751261,,,,,4.172484120959663,88.84286008575023,,,,,,,,,,,,,,,,,,,,,,,,,,,,,,,,,,,,,,,0.0202278295923913,13.543877555042435,0.0205854562442361,0.0207502232738716,0.0166015273799066,0.0,1.2184318424143166,0.0106396815113011,0.0433041723815692,,,334.433175691561,0.9999999996771416,0.9955439578233698,,,,,1.0,0.5005,0.5319999999999999,,,,,0.364,0.2147619047619048,True,rule_pattern,pattern_rule_assb_si_on_gr_v1_3,assb_si_on_gr_v1_3,,,,,,,,-0.2589658000000003,-0.2610557000000004,-0.2610557000000004,1.0150333000000002,0.8915853,0.8915853,0.7156490627863499,0.0965169780109596,-0.0828146668505485,-0.0268383130051146,-0.0074803471887828,-0.0017862576825502,-0.0001820788368831,0.4820485385090278,0.0256947005129957,-0.2775517552646911,-0.8053157508996533,0.7452071104118398,-5.650076152304607,-4.385423983229736,-0.5379333696561193,0.3841093976518306,-196.67819754087589,-57.3917958590535,,,,,no_cv,,78.43243415395395,0.1005977060688454,0.1132785835206069,0.0554877067960401,0.3717405189492963,0.2050447244348688,0.7329226299929075,0.4478566556988528,0.4097736438647343,0.2242236928451717,183.31837412760004,1.0396337465513217,6.149249999999948,12.754796788869312,0.0279999999999915,0.0413491641561692,False,,1.9209235198079595,0.4229379625856101,3.929347042612384,0.2002807540011413,3.4337465489185086,0.5594249582611077,True,10.417677939156064,True,0.5000000000000001,65.84109122087152,3.9167672246614793,1.348849510018462,0.7251637964572387,,,,,,,,,,,,,,,,,,,,,,,0.1231709902173235,0.3194711235607027,0.0029992009224944,0.999314525003571,423504.5230763121,0.4377517107006952,0.935598901463881,False,109.386,300.0,11.0,,3.8930687434597706,1.8957571288045284e-05,,,,,,,,,,,,,,1.173221446260379e-06,,,,,,,,,,,,,,1.826426847720573e-06,1.305507762088585,0.8159162342760709,-0.0343403964848091,0.0002838929965804,,,1.8600618461762943,1.348849510018462,0.7251637964572387,0.0816856302546527,0.0666193643071144,0.0513016098814973,0.1412336661654132,0.0,0.0683615067175701,-0.0018980910810279,True,4.388678812266472,0.9777600152091724,0.1129722660383167,-0.1802240657260609,0.0541542837601976,,,3.8930687434597706,3.552294701110925,3.2531108349254656,-0.639957908534305,-0.3407740423488454,-0.2991838661854595,0.0002306021921216,0.02084218970375,spread_change,1.8957571288045284e-05,-0.0133728871742042,0.0065953912210234,0.0074693025295458,0.02084218970375,2.0,2.0,109.0,0.70993609673363,0.0235173270033505,9.000000007475251e-07,51.86933446246718,3.0,17,1.7434344869024652,0.7175459411764705,False,0.0,"leg_completeness,pulse_stability",,,,,,,,,,,,,,,,,,,,,,,18.66258801482645,,,0.6238443601576621,0.0032076061321386,0.0403754630289624,0.9557015051831098,97.09809433260304,30.0,0.0,-0.1583820204925489,-0.0281260429186037,0.9885930026485082,bilinear,110.263,24.315,dcir_pulse,0.3493885879326944,EoC_dchgR_10s_inc,,1.0,0.45,0.42,EoC_dchgR_60s_inc,VE,2.0,0.5625,0.51,CI_per_hour,VE,2.0,0.9999999982120724,0.406,self_discharge_rate_soc80,,1.0,"delta_dchg_plateau_V,dchg_plateau_width,delta_chg_dQdV_peak1_V",,3.0,"CI,delta_EoD_restV_end,delta_dchg_V_cutoff_margin",,3.0,0.0,0.12,,,1.0,insufficient_data,0.7766579683675274,0.3025,1.0,0.6024999995778428,contact_stack,0.2233420316324725,LAM_PE,contact_loss,"LLI,microshort,SE_decomposition,interface_R","fcΔhits=1,chg_dQdV_peak1_V≈FC_OCP(3.518)","hyst_area_low↑,Q_relax_pct↑",1.0,1.0,1.0,1.0,0.4,0.825,hypothesis_bol_ocp,v1.3 hypothesis (Si-on-Gr · NCM82 secondary): FC-OCP Δhits (charge); contact_stack vs NE only with Si co-sign; PE activity≠LAM%; not aged-HC calibrated.,Contact/stack ohmic pattern leads (contact=1.00) without strong Si co-sign (si_cosign=0.40) — not electrode-resolved.
M02Ch105,example/fixtures/doe/DOE3/S83S/M02Ch105_raw.csv,110,vp_lges_cycle_v2,3.6850772,3.5628152,24.315,0.0,0.0,3.7101543,3.614469,3.5881112,3.5881112,3.102385,3.489917,3.533827,3.533827,-0.1220430999999999,0.4314420000000001,-0.0956852999999999,0.3875320000000002,363.2581698328864,302.23512183466755,10.82317072752748,10.29177989982247,9.697450735684122,1.6162746307653426,2.5030522894472704,3.295723248136662,1.1160841155604946,0.4904157628159928,5.171870346915841,0.7723395524074165,8382.09654953323,2706.7563887204283,1358.1246938673082,473.3564287807348,215.913819859266,125.01261476771646,3929.400386847196,,20.315,27.992504099320687,0.517,0.514,0.0,100.0,0.0,0.0,3.659318864591439,3.580261247477234,1.8808898964,72.73300724250001,0.0483087000000002,0.0400989999999996,0.1192057806152554,0.2978836179949424,3.679698912926472,0.1359679358717435,3.6526618394953694,5.620803746657703,0.5139999999999991,28.84736846966865,-0.142265125085911,0.1734951848873908,,,3.558057446893788,-526.6131223758417,,,,,,,3.6379658136272544,-56.54987314554797,,,,,,,,,,,,,,,,,,,,,,,,,,,,,,,,,,,,,,,,,,,,,,,,,,,,,0.0206212952037413,20.31514546743248,0.0211761135322293,0.021180704443619,0.0155407844437634,0.0,1.3269146920068544,0.075522123895693,-0.0251814248775844,-0.056967467481914,,535.8244984712616,0.6785714283017048,0.9999948635249072,,,,,0.9916879302859616,0.4105,0.448,,,,,0.448,0.2461904761904762,True,rule_pattern,pattern_rule_assb_si_on_gr_v1_3,assb_si_on_gr_v1_3,,,,,,,,-0.5744060000000002,-0.5877878000000001,-0.5877878000000001,0.6479340000000002,0.5471660000000003,0.5471660000000003,0.3751146403414602,,-0.0824212012391985,-0.0262476557171214,-0.0070498660190354,-0.0028470006186934,0.0647003635475088,0.150262993347455,-0.0976522886989914,-0.4289586760928491,-1.2403547628976184,0.4487484275296394,-5.650076152304607,-4.276941133637198,-0.5765561020889689,0.1717787302668239,-155.20501042595043,-61.26341430843337,,,,,no_cv,,-3829.400386847196,0.0185370400400797,0.0543058138994831,0.0458577467156276,0.155504539665818,0.3846939844606749,0.1951898501801801,0.21393933824432,0.2978836179949424,38.66946565118463,-70.8521173461,0.9841060173104826,2.881583333333385,-1328.9223124487555,0.0279999999999915,0.0413491641561692,False,,,,,,,,,,,,,,2.1476068454171737,0.8229098412817694,1.8377167887474504,0.230664358407816,4.208454746540411,0.5103076959975935,True,11.33122546029636,True,0.5000000000000001,112.24948655062823,3.591546140888886,,,,,,,,,,,,,,,,,,,,,,,,,,1.8957571288045284e-05,0.1955372912013009,0.3002053720935837,0.0051588539053066,0.997767022441123,21640.233627512735,0.4728511007229035,0.9542248557374554,True,109.406,300.0,11.0,,3.552294701110925,1.173221446260379e-06,,,,,,,,,,,,,,1.826426847720573e-06,1.305507762088585,0.8159162342760709,-0.0343403964848091,0.0002838929965804,0.7607212718082967,0.0930914712614577,2.6097717364420485,2.1476068454171737,0.8229098412817694,0.0816856302546527,0.0666193643071144,0.0513016098814973,0.1412336661654132,0.0,0.0683615067175701,-0.0018980910810279,True,4.388678812266472,0.9777600152091724,0.1129722660383167,-0.1802240657260609,0.0541542837601976,1.2280750419724695,,3.8930687434597706,3.552294701110925,3.2531108349254656,-0.639957908534305,-0.3407740423488454,-0.2991838661854595,0.0002306021921216,0.02084218970375,spread_change,1.8957571288045284e-05,-0.0133728871742042,0.0065953912210234,0.0074693025295458,0.02084218970375,2.0,2.0,109.0,0.7163444573093783,0.0327210874939648,8.999999998593466e-07,24.82980738796813,3.0,14,0.3487837058729504,0.4779166470588234,False,0.0,"leg_completeness,pulse_stability",,,,,,,,,,,,,,,,,,,,,,,27.992504099320687,,,0.6238443601576621,0.0032076061321386,0.0403754630289624,0.9557015051831098,97.09809433260304,30.0,0.0,-0.1583820204925489,-0.0281260429186037,0.9885930026485082,bilinear,109.446,109.396,dcir_pulse,1.5719397065796847,"R_ohmic_growth_100,EoC_dchgR_10s_inc",,2.0,0.5417856348118626,0.6133333333333334,"tau_ct_soc50,EoC_dchgR_60s_inc",VE,3.0,0.0,0.285,,"CI_per_hour,VE",2.0,0.9999999997123576,0.406,self_discharge_rate_soc50,,1.0,"delta_dchg_plateau_V,dchg_plateau_width",,2.0,"delta_EoD_restV_end,delta_dchg_V_cutoff_margin",CI,3.0,0.5144586141272722,0.4945454545454545,R_recovery_tau2_soc50,,2.0,insufficient_data,0.7499961476436805,0.2999855989115034,0.9916879302859616,0.5469631353906393,contact_stack,0.2416917826422809,LAM_PE,contact_loss,"microshort,LLI,interface_R,solid_diffusion",fcΔhits=0,"Q_relax_pct↑,mech_vs_chem_ratio↑",0.0,0.0,0.0,0.0,0.4,0.825,hypothesis_bol_ocp,v1.3 hypothesis (Si-on-Gr · NCM82 secondary): FC-OCP Δhits (charge); contact_stack vs NE only with Si co-sign; PE activity≠LAM%; not aged-HC calibrated.,Contact/stack ohmic pattern leads (contact=0.99) without strong Si co-sign (si_cosign=0.40) — not electrode-resolved.
M02Ch105,example/fixtures/doe/DOE3/S83S/M02Ch105_raw.csv,111,vp_lges_cycle_v2,,2.499998,,,0.0,,,,,2.499998,2.8297873,2.977401,2.977401,,0.4774029999999998,,0.3297892999999998,,389.01701638825193,1.2787897861206712,7.556397525867286,3.5794234573309867,,,,0.3572613861882122,,0.6110718514265956,,902.1849147075596,1960.7676454298332,438.2080172613537,,,,,284.0659611124785,20.315,27.992504099320687,,,0.0,,0.0,,,3.020429590957421,,61.360027140300005,,0.0503458999999999,,,,,2.767272220572546,3.4679574247301144,,63.14414583047984,0.5796881662551439,0.3483568962948514,,,2.991822288977956,-56.14151715338569,,,0.6445627226994802,-0.0376417860071101,,,3.0447276905811624,826.011286834227,,,4.268926343010978,0.0582667281108309,,,3.0937141735470943,-147.8453000572359,,,12.135541458573632,0.0964453169205152,,,3.232835785170341,-120.54627280611618,,,16.453790319402312,0.0103744711320737,,,3.30533577995992,-72.29857256966754,,,,,,,,,,,,,,,,,,,,,,,,,,,,,0.0237263298896406,16.620825185595315,0.004280149736319,0.0076668231982191,0.0349911718605318,0.0,0.6780661700673901,,-0.0706307625822589,-0.0414610079739632,,564.4353678865413,0.0,0.9999993971842914,,,,,0.9916879302859616,0.21,0.448,,,,,0.448,0.1204761904761904,False,rule_pattern,pattern_rule_assb_si_on_gr_v1_3,assb_si_on_gr_v1_3,,,,,,,,,,,-0.0121956999999999,-0.0092599999999998,-0.0092599999999998,-0.1911205175743715,,-0.0793161665532992,-0.0431436195130317,-0.0205637472644352,0.0166033867980748,,-0.409568663172358,,,,-0.4366411913931833,-5.650076152304607,-4.925789655576663,0.145397189252086,0.3466404416742845,,25.51848024515101,,,,,failed,,,,,,,,,,,,,,3.3671944444444186,,0.0279999999999915,0.0413491641561692,False,,,,,,,,,,,,,,2.1476068454171737,0.8229098412817694,,,,,,,,,,,2.7116828497765755,0.9718245157583826,1.7208205662602538,0.3356875097153395,5.494170338007057,0.4935563848499472,True,19.848983142971065,True,2.144869034205171,266.09638405514625,2.9607663553543926,,,,,,,,,,,,,,1.8957571288045284e-05,,,,,,,,,,,,,,1.173221446260379e-06,0.1768828514535827,0.3346522041224524,0.0045996255509075,0.9984093118309638,14098.855879096198,0.5160763991107508,0.9698956178126478,True,109.406,300.0,11.0,,3.2531108349254656,1.826426847720573e-06,1.305507762088585,0.8159162342760709,-0.0343403964848091,0.0002838929965804,0.7607212718082967,0.0930914712614577,2.6097717364420485,2.1476068454171737,0.8229098412817694,0.0816856302546527,0.0666193643071144,0.0513016098814973,0.1412336661654132,0.0,0.0683615067175701,-0.0018980910810279,True,4.388678812266472,0.9777600152091724,0.1129722660383167,-0.1802240657260609,0.0541542837601976,,,3.8930687434597706,3.552294701110925,3.2531108349254656,-0.639957908534305,-0.3407740423488454,-0.2991838661854595,0.0002306021921216,0.02084218970375,spread_change,1.8957571288045284e-05,-0.0133728871742042,0.0065953912210234,0.0074693025295458,0.02084218970375,2.0,2.0,109.0,0.6433154197559592,0.0449877571963028,9.999999996956888e-07,24.186873669919745,3.0,16,0.3813675053428584,0.640066588235294,False,0.0,"leg_completeness,pulse_stability",,,,,,,,,,,,,,,,,,,,,,,27.992504099320687,,,0.6238443601576621,0.0032076061321386,0.0403754630289624,0.9557015051831098,97.09809433260304,30.0,0.0,-0.1583820204925489,-0.0281260429186037,0.9885930026485082,bilinear,109.709,109.356,dcir_pulse,1.5713649361286337,"R_ohmic_growth_100,EoC_dchgR_10s_inc",,2.0,0.9999999999999988,0.364,EoC_dchgR_60s_inc,,1.0,,0.0,,,0.0,,0.0,,,0.0,"delta_dchg_plateau_V,dchg_plateau_width",,2.0,,delta_dchg_V_cutoff_margin,2.0,0.0,0.12,,,1.0,insufficient_data,0.7499995478882185,0.2999855989115034,0.9916879302859616,0.3333333333333329,contact_stack,0.2416883823977429,LAM_PE,contact_loss,"interface_R,LLI,solid_diffusion",fcΔhits=0,"Q_relax_pct↑,mech_vs_chem_ratio↑",0.0,0.0,0.0,0.0,0.4,0.825,hypothesis_bol_ocp,v1.3 hypothesis (Si-on-Gr · NCM82 secondary): FC-OCP Δhits (charge); contact_stack vs NE only with Si co-sign; PE activity≠LAM%; not aged-HC calibrated.,Contact/stack ohmic pattern leads (contact=0.99) without strong Si co-sign (si_cosign=0.40) — not electrode-resolved.
M02Ch105,example/fixtures/doe/DOE3/S83S/M02Ch105_raw.csv,120,vp_lges_cycle_v2,4.199819,2.4999752,33.79,0.0,0.0,4.19983,4.1847153,4.167774,4.167774,2.4999752,2.9039922,3.0307071,3.0307071,-0.0320560000000007,0.5307318999999997,-0.0151147000000007,0.4040169999999996,514.7779449623652,362.8271377887138,0.1801089483561747,0.4998539374241151,0.8755072916666646,0.3767367321615576,0.9846711996192958,1.6801077242579456,0.205719529774914,0.2242336766399614,0.0860653640848826,0.1800242814894087,41.151010905375166,36.31930005774772,31.64272100321135,33.64339403161447,24.276764528091025,14.707881597903423,114.82636722811397,86.20668839792347,66.264,91.30668430408004,57.708,57.416,0.0,100.0,0.0,0.0,3.820760885565,3.3333297211090893,219.3728070056,219.84976175575,0.0403051999999997,0.0401439999999997,0.5885023705731435,1.5918547230619169,3.763210798103507,12.081523046092183,3.131146497388747,17.975711422845684,58.248172646330005,65.95499999999996,0.3274716372781063,0.0058232136477663,,,3.1386247205469497,-62.2851225625669,52.23820440881763,0.0161254841517663,,,,,3.5882713357129186,-52.20508303273119,,,,,,,3.8899146360147383,-50.81078619642271,,,,,,,,,,,,,,,,,,,,,,,,,,,,,,,,,,,,,,,,,,,,,0.0777483354199179,65.955,0.0412886379540879,0.0280349298176371,0.0196250017031152,3.9652304609218447,3.961698276315376,0.0054529773616077,-0.1207251261603182,-0.0051954420601099,,317.23902234354216,0.4835572118617503,0.5489122278218093,,,,,0.9677920213886504,0.7200000000000001,0.5933333333333334,,,,,0.448,0.6673809523809524,True,rule_pattern,pattern_rule_assb_si_on_gr_v1_3,assb_si_on_gr_v1_3,,,,,,,,-0.0041597000000006,-0.0081250000000006,-0.0081250000000006,0.0620091999999998,0.0440461,0.0440461,-0.0443180860053775,,-0.0252941610230219,-0.0061351312952628,-0.0001956406450173,0.0012372166406583,-0.0053687829865764,-0.0966685330206895,0.0637897322745688,0.0403379138650389,0.0536163421693558,-0.0727669145769831,-1.684845691382762,-1.6421575493286769,-0.1068193397249515,0.0041067590271994,-3.68523529647166,-0.6713983543871223,,,,,no_cv,,-14.826367228113952,0.0576967518856947,0.2982286110027105,0.2303190361613995,0.0980399651228317,0.3913646701832168,0.5600898363958273,1.057346291149905,1.5918547230619169,1.002174174441492,-0.4769547501499573,0.8727735611896298,5.001666666666667,-2.9642853505059548,0.0279999999999915,0.0413491641561692,False,0.9785575048732944,,,,,,,,,,,,,2.1476068454171737,0.8229098412817694,,,,,,,,,,,,,,,,,,,,,,,,,,,,,,,,,,,,,,,,,,,,,,,,,,,,,,,,,,,,,,,,,,,,,0.7607212718082967,0.0930914712614577,2.6097717364420485,2.1476068454171737,0.8229098412817694,,,,,,,,,,,,,,,-0.0168639533405045,,,,,,,,,,,,,,,,,,0.3541395620481927,0.0243737572005336,8.999999998593466e-07,69.74282979904228,3.0,7,0.0450328711003179,0.9999381176470584,False,1.0,,-11.40556529964799,-8.248197412049842,2.8796740407487795,0.4593433313997405,-0.634121497675685,-0.8182424477277204,3.0857723068288285,3.0,0.7803023940000005,1.0945188155084036,-0.6047910954386344,3.0169078156646547,12.581659488214584,101.93179711544607,100.0,0.9991491226415378,0.5179670269462456,False,-9.451881550840358,-0.8333555116071191,3.0169078156646547,0.0,91.30668430408004,91.30668430408004,,0.6238443601576621,0.0032076061321386,0.0403754630289624,0.9557015051831098,97.09809433260304,30.0,0.0,-0.1583820204925489,-0.0281260429186037,0.9885930026485082,bilinear,36.511,36.467,routine_05c,0.524003850962022,"R_ohmic_growth_100,EoC_dchgR_10s_inc",,2.0,0.7498764184768062,0.448,"VE,EoC_dchgR_60s_inc",,2.0,0.2912896953794756,0.46,VE,CI_per_hour,2.0,,0.0,,,0.0,"delta_dchg_plateau_V,dQV_log_var",,3.0,"delta_EoD_restV_end,delta_dchg_V_cutoff_margin",CI,4.0,0.4043597075685142,0.52,RCF,,1.0,ok,0.511684170866357,0.2927570864700667,0.9677920213886504,0.4822707583216365,contact_stack,0.4561078505222933,LAM_PE,contact_loss,"interface_R,LLI,solid_diffusion,SE_decomposition","hyst_area_high↑,dchg_fit_residual_argmax_SOC=100.0(highSOC),fcΔhits=0","Q_relax_pct↑,mech_vs_chem_ratio↑",0.0,0.0,0.0,0.0,0.4,0.9125,hypothesis_bol_ocp,v1.3 hypothesis (Si-on-Gr · NCM82 secondary): FC-OCP Δhits (charge); contact_stack vs NE only with Si co-sign; PE activity≠LAM%; not aged-HC calibrated.,Contact/stack ohmic pattern leads (contact=0.97) without strong Si co-sign (si_cosign=0.40) — not electrode-resolved.
M02Ch105,example/fixtures/doe/DOE3/S83S/M02Ch105_raw.csv,130,vp_lges_cycle_v2,4.1998262,2.499989,35.15,0.0,0.0,4.1998253,4.184316,4.167002,4.167002,2.499989,2.9086242,3.033574,3.033574,-0.0328232999999995,0.5335850000000004,-0.0155092999999997,0.4086352000000004,527.8772979987926,356.82793832970304,0.1838604445025822,0.5054768951374914,0.8852417818332621,0.3802516400128825,0.9921084716813048,1.6869077042813665,0.2076951724102115,0.2254134230626874,0.0878580228319933,0.1817038861215498,44.09105068855059,37.85278334626965,33.10641500702759,34.890270629668066,25.21543330314911,15.172144271143123,115.64491282123102,86.4473743963912,66.061,91.02696595152467,57.124,56.837,0.0,100.0,0.0,0.0,3.8193639017585377,3.3295938466651966,217.08118608425,218.95742095055,0.0402629999999999,0.0402222000000001,0.5889112488028627,1.590548225287895,3.764076590349486,12.415296593186373,3.127916442333589,17.79105210420842,56.83699999999996,65.76099999999994,0.3215795208270675,0.0061263749756802,3.757939438633324,92.14716939384807,3.117345803055748,-61.5593358354232,52.62263326653307,0.016097674631594,,,3.974827343078781,81.18175615236852,3.585353951242473,-51.87276256026072,,,,,,,3.881825156192196,-50.31916311987708,,,,,,,,,,,,,,,,,,,,,,,,,,,,,,,,,,,,,,,,,,,,,0.0752998813394645,65.76100000000001,0.0410725002846017,0.0280292371518404,0.0197049235841368,3.821781563126251,3.821373933166824,0.0095513278896021,-0.1685617874563932,-0.0054101614984132,,306.6288060528943,0.5027643495300115,0.6538531956015786,,,,,0.9726573922553344,0.7200000000000001,0.5256774193548388,,,,,0.448,0.6830952380952381,True,rule_pattern,pattern_rule_assb_si_on_gr_v1_3,assb_si_on_gr_v1_3,,,,,,,,-0.0045590000000004,-0.0088970000000001,-0.0088970000000001,0.0666412000000002,0.0469130000000004,0.0469130000000004,-0.0655970034965793,0.3188592154025294,-0.0277426151034753,-0.0063512689647491,-0.000201333310814,0.0013171385216798,-0.001270432458582,-0.1004044074645822,0.062392748468107,0.0407467920947581,0.0523098443953342,-0.0759969696321407,-1.8282945891783555,-1.7824818924772292,-0.1127114561759903,0.0044099203551132,9.414117739955827,-6.670597813397876,,,,,no_cv,,-15.644912821231015,0.0569723185952114,0.2992590579245279,0.2304264427443002,0.0967417734183624,0.3912753291989421,0.5561395210008069,1.059084850544731,1.590548225287895,1.0086430100191723,-1.8762348662999957,0.8721896929252538,4.995138888888889,-3.132027591070856,0.0279999999999915,0.0413491641561692,False,0.9755596904719712,,,,,,,,,,,,,2.1476068454171737,0.8229098412817694,,,,,,,,,,,,,,,,,,,,,,,,,,,,,,,,,,,,,,,,,,,,,,,,,,,,,,,,,,,,,,,,,,,,,0.7607212718082967,0.0930914712614577,2.6097717364420485,2.1476068454171737,0.8229098412817694,,,,,,,,,,,,,,,-0.0168639533405045,,,,,,,,,,,,,,,,,,0.3535526422530233,0.0245558853750024,7.999999995789153e-07,69.22529055826534,3.0,7,0.0466240933085366,0.999934294117647,False,1.0,,-11.831453761934265,-8.513258593915126,3.14878050958323,0.4981423885505946,-0.6374403353620179,-0.80681355203857,3.077961472054054,3.0,0.7803023940000005,1.1005254204345691,-0.7866442420078761,3.169805748360228,13.930003353342428,106.73751370018093,100.0,0.998952346023941,0.6665749741878635,False,-10.052542043456912,-1.0839351301556726,3.169805748360228,0.0,91.02696595152467,91.02696595152467,,0.6238443601576621,0.0032076061321386,0.0403754630289624,0.9557015051831098,97.09809433260304,30.0,0.0,-0.1583820204925489,-0.0281260429186037,0.9885930026485082,bilinear,36.511,36.468,routine_05c,0.5240182202232984,"R_ohmic_growth_100,EoC_dchgR_10s_inc",,2.0,0.7602678373750607,0.448,"VE,EoC_dchgR_60s_inc",,2.0,0.2941117402272125,0.46,VE,CI_per_hour,2.0,,0.0,,,0.0,"delta_dchg_plateau_V,delta_chg_dQdV_peak1_V,dQV_log_var",,4.0,"delta_EoD_restV_end,delta_dchg_V_cutoff_margin",CI,4.0,0.4532684075193959,0.52,RCF,,1.0,ok,0.5903898967011839,0.2942288611572387,0.9726573922553344,0.5026030836629202,contact_stack,0.3822674955541504,LAM_PE,contact_loss,"interface_R,LLI,solid_diffusion,SE_decomposition","hyst_area_high↑,dchg_fit_residual_argmax_SOC=100.0(highSOC),fcΔhits=0","Q_relax_pct↑,mech_vs_chem_ratio↑",0.0,0.0,0.0,0.0,0.4,0.9125,hypothesis_bol_ocp,v1.3 hypothesis (Si-on-Gr · NCM82 secondary): FC-OCP Δhits (charge); contact_stack vs NE only with Si co-sign; PE activity≠LAM%; not aged-HC calibrated.,Contact/stack ohmic pattern leads (contact=0.97) without strong Si co-sign (si_cosign=0.40) — not electrode-resolved.
