Repository: Hwiho/cyclediag

# CycleDiag

Standalone **cycle / voltage-profile diagnosis** package.

GUI 없음 · `pne_studio2` 불필요 · 단독 구동.

**Version:** 1.0.0

## Example fixtures (Git LFS) — **DOE1 / DOE2 / DOE3**

비교할 때 **`DOE1`**, **`DOE2`**, **`DOE3`** 만 말하면 됩니다.  
상세: [`example/fixtures/README.md`](example/fixtures/README.md) · [`manifest.json`](example/fixtures/manifest.json)

| ID | 비교 | Arms |
|----|------|------|
| **DOE1** | SJ900 wet vs dry | set1 · set4 |
| **DOE2** | SJ900 dry vs SJ1300 dry | SJ1300_dry (+ DOE1 set4 ref) |
| **DOE3** | **양극** Bimodal vs S83S | Ch109–111 · Ch103–105 |
| halfcell | BOL OCP C/20 | anode · cathode (**aged 없음**) |

```bash
git lfs install
git lfs pull
python run_cyclediag.py extract --input example/fixtures/doe/DOE1/set4_SJ900/M01Ch025_raw.csv --out /tmp/f.csv
```

## Cursor Cloud Agents

이 레포를 Cloud Agents에 연결하면 `.cursor/environment.json`의 install이 의존성을 설치합니다.

1. [Cloud Agents dashboard](https://cursor.com/dashboard/cloud-agents#environments) → GitHub에서 이 레포 선택
2. Environment 셋업(에이전트 자동 설치 권장)
3. 태스크 예: `DOE1`의 `example/fixtures/doe/DOE1/set4_SJ900/M01Ch025_raw.csv`로 diagnose 돌리고 결과 요약해 PR 열어줘

## Library

```python
from cyclediag import diagnose_csv, extract_features
from cyclediag.models.predict import predict_features

result = diagnose_csv("cell_raw.csv")
print(result["scored"][["cycle", "SoHQ", "anomaly_score", "flag"]].head())
```

## CLI

```bash
python -m cyclediag --help
python run_cyclediag.py extract --input raw.csv --out features.csv
python run_cyclediag.py diagnose --input raw.csv --out-dir out/diag
python run_cyclediag.py predict --features features.csv --out scores.csv
python run_cyclediag.py report --input-dir path/to/folder
python run_cyclediag.py compare-doe --doe DOE2 --out example/output/DOE2_compare
python run_cyclediag.py peaks export --input raw.csv --out-dir example/docs/features --cell-id Cell01
```

## SoHQ BP + voltage-profile presentation (tagged)

Tagged-routine SoHQ regimes (BP1/BP2, 3 zones) and every-N-cycle V–Q / dQ/dV around each BP:

```bash

# all default cells (set4 SJ900 + SJ1300 dry)
python -m cyclediag.tools.run_sohq_bp_presentation --out example/output/sohq_bp_presentation

# smoke (one cell, coarser stride)
python -m cyclediag.tools.run_sohq_bp_presentation --cells M01Ch022 --step 40 --out /tmp/bp_pres
```

Outputs per cell: `*_sohq_dsohq_regimes.png`, `*_BP1_BP2_VQ_dQdV.png`, regime slope CSV.

**Cloud / CI:** GitHub Actions workflow `cyclediag-ci` runs pytest + this presentation (artifact upload).  
Cursor Cloud Agents: clone this repo → install via `.cursor/environment.json` → run the same command.

## dVdQ@SOC0 Origin OLE PowerPoint

HPPC와 같이 Origin 그래프를 PowerPoint에 OLE로 붙여 넣습니다. Origin 2025 + 데스크톱 PowerPoint가 필요합니다.

```bash
pip install -e "./cyclediag[origin]"
python -m cyclediag.origin_ppt
python -m cyclediag.origin_ppt --skip-profiles
python cyclediag/tools/build_dvdq_soc0_slides.py --skip-raw
```

출력: `example/output/dvdq_soc0_slides/`

## Layout

```
cyclediag/          # package (diagnosis params under diagnosis/config/)
  origin_ppt/       # dVdQ@SOC0 Origin OLE deck
example/fixtures/   # DOE raw.csv + halfcell/ BOL OCP (Git LFS)
.cursor/            # Cloud Agent environment
run_cyclediag.py
run_export_cycle_indicators.py
```

`pne_studio2` Diagnosis 탭 · rest_voltage는 이 패키지를 사용합니다.

File: example/output/cycle_metrics_panel/M02Ch105/M02Ch105_METRICS_REPORT.md (part 1 of 2)
# 사이클별 지표 패널 — M02Ch105

## 트렌드 요약 — M02Ch105

- 유효 지표: 358개 · aging 방향 일치 44 · 반대 13

### 하락 트렌드 (상위)
- 충전 dQ/dV 피크1 높이: early=74.98 → late=96.02 (Δ=+21.04, -1188Ah/V/100cyc) → decreasing · context
- CV 시정수: early=1048 → late=1048 (Δ=+0, -251s/100cyc) → decreasing · opposite_aging
- 국소 CE(20): early=544.7 → late=269 (Δ=-275.7, -89.99%/100cyc) → decreasing · matches_aging
- 방전후 휴지 완화 τ: early=370 → late=297.6 (Δ=-72.35, -35.23s/100cyc) → decreasing · context
- 방전후 완화 τ Δvs기준: early=6.491 → late=-65.86 (Δ=-72.35, -35.23s/100cyc) → decreasing · context

### 상승 트렌드 (상위)
- 충전 dQ/dV 피크2 높이: early=91.75 → late=198.4 (Δ=+106.7, +108.1Ah/V/100cyc) → increasing · context
- 충전 dQ/dV 피크3 높이: early=83.38 → late=82.31 (Δ=-1.073, +66.37Ah/V/100cyc) → increasing · context
- fit 잔차 max: early=56.47 → late=145.3 (Δ=+88.82, +28.71mV/100cyc) → increasing · matches_aging
- 충전후 완화 τ Δvs기준: early=-6.131 → late=27.12 (Δ=+33.25, +15.24s/100cyc) → increasing · context
- EoC 방전 10s 증가%: early=27.84 → late=51.35 (Δ=+23.51, +13.84%/100cyc) → increasing · matches_aging

### 기대 aging과 반대
- CV 충전용량: early=0 → late=0 (Δ=+0, -0.1916Ah/100cyc) → decreasing · opposite_aging
- CC비 Δ: early=0 → late=0 (Δ=+0, +0.25931/100cyc) → increasing · opposite_aging
- CV 시간: early=0 → late=0 (Δ=+0, -31.81s/100cyc) → decreasing · opposite_aging
- CV 시정수: early=1048 → late=1048 (Δ=+0, -251s/100cyc) → decreasing · opposite_aging

> slope = 선형회귀 ×100사이클. early/late = 앞·뒤 5포인트 median (routine_05c). 패턴 점수는 0–1 가설이며 절대 LAM%가 아닙니다.

## 지표 카탈로그 + 트렌드

### 프로토콜 · 온도

**충전 전압 컷오프** (`chg_V_cutoff`)
- 의미: 충전 종료 전압.
- 계산: charge V max/cutoff.
- 트렌드: 충전 전압 컷오프: early=4.2 → late=4.2 (Δ=+5.2e-05, +4.238e-05V/100cyc) → flat · context

**방전 전압 컷오프** (`dchg_V_cutoff`)
- 의미: 방전 종료 전압.
- 계산: discharge V min/cutoff.
- 트렌드: 방전 전압 컷오프: early=2.5 → late=2.5 (Δ=-1e-06, +2.133e-06V/100cyc) → flat · context

**충전 전류 컷오프** (`chg_I_cutoff`)
- 의미: CV 종료 전류.
- 계산: charge I cutoff.
- 트렌드: 충전 전류 컷오프: early=34.16 → late=34.7 (Δ=+0.536, +0.8548A/100cyc) → flat · context

**충전 평균 온도** (`chg_temp_avg`)
- 의미: 충전 구간 평균 온도.
- 계산: mean Temp on charge.
- 트렌드: 충전 평균 온도: early=0 → late=0 (Δ=+0, +0C/100cyc) → flat · context

**방전 평균 온도** (`dchg_temp_avg`)
- 의미: 방전 구간 평균 온도.
- 계산: mean Temp on discharge.
- 트렌드: 방전 평균 온도: early=0 → late=0 (Δ=+0, +0C/100cyc) → flat · context

**사이클 소요시간** (`cycle_duration_h`)
- 의미: 한 사이클 벽시계 시간.
- 계산: total step time sum.
- 트렌드: 사이클 소요시간: early=5.11 → late=4.904 (Δ=-0.2067, -0.07214h/100cyc) → flat · context

### 용량 · 효율 · CV

**용량 유지율** (`SoHQ`)
- 의미: 기준 대비 방전용량.
- 계산: Q_dchg/Q_base*100.
- 트렌드: 용량 유지율: early=96.87 → late=87.26 (Δ=-9.61, -3.55%/100cyc) → flat · stable

**방전 용량** (`dchgCapa`)
- 의미: 사이클 방전용량.
- 계산: max discharge capacity.
- 트렌드: 방전 용량: early=70.3 → late=63.33 (Δ=-6.974, -2.576Ah/100cyc) → flat · stable

**충전 용량** (`chgCapa`)
- 의미: 사이클 충전용량.
- 계산: max charge capacity.
- 트렌드: 충전 용량: early=64.42 → late=53.46 (Δ=-10.95, -4.457Ah/100cyc) → decreasing · matches_aging

**CC 충전용량** (`chgCCcapa`)
- 의미: CC 구간 용량.
- 계산: CC capacity.
- 트렌드: CC 충전용량: early=64.1 → late=53.2 (Δ=-10.9, -4.239Ah/100cyc) → decreasing · matches_aging

**CV 충전용량** (`chgCVcapa`)
- 의미: CV 구간 용량.
- 계산: signal/column CV Ah.
- 트렌드: CV 충전용량: early=0 → late=0 (Δ=+0, -0.1916Ah/100cyc) → decreasing · opposite_aging

**CC 용량비** (`chgCapa_CCratio`)
- 의미: CC/(CC+CV).
- 계산: chgCCcapa/chgCapa.
- 트렌드: CC 용량비: early=100 → late=100 (Δ=+0, +0.25931/100cyc) → flat · stable

**CC비 (정규화)** (`chgCapa_CCratio_norm`)
- 의미: 기준 정규화 CC비.
- 계산: CCratio / baseline.
- 트렌드: CC비 (정규화): early=94.24 → late=97.52 (Δ=+3.277, +0.70831/100cyc) → flat · stable

**CC비 Δ** (`delta_chgCapa_CCratio`)
- 의미: 기준 대비 CC비 변화.
- 계산: delta abs.
- 트렌드: CC비 Δ: early=0 → late=0 (Δ=+0, +0.25931/100cyc) → increasing · opposite_aging

**CV 시간** (`chgCVtime`)
- 의미: CV 지속시간.
- 계산: CV step duration.
- 트렌드: CV 시간: early=0 → late=0 (Δ=+0, -31.81s/100cyc) → decreasing · opposite_aging

**CV 시정수** (`tau_CV`)
- 의미: CV 전류 감쇠 τ.
- 계산: I(t) exp fit.
- 트렌드: CV 시정수: early=1048 → late=1048 (Δ=+0, -251s/100cyc) → decreasing · opposite_aging

**CV Q @Tref** (`Q_CV_at_Tref`)
- 의미: 온도 보정 CV 용량.
- 계산: CV Q at ref T.
- 트렌드: CV Q @Tref: early=4.067 → late=4.067 (Δ=+0, -0.7335Ah/100cyc) → decreasing · context

**쿨롱 효율** (`CE`)
- 의미: Q_dchg/Q_chg.
- 계산: dchg/chg*100.
- 트렌드: 쿨롱 효율: early=108.9 → late=118.4 (Δ=+9.475, +4.139%/100cyc) → flat · stable

**가역 CE** (`CE_rev`)
- 의미: 가역 쿨롱 효율 proxy.
- 계산: rev CE extract.
- 트렌드: 가역 CE: early=91.41 → late=84.42 (Δ=-6.989, -2.692%/100cyc) → flat · stable

**국소 CE(20)** (`CE_local_20`)
- 의미: 최근 20사이클 국소 CE.
- 계산: rolling CE.
- 트렌드: 국소 CE(20): early=544.7 → late=269 (Δ=-275.7, -89.99%/100cyc) → decreasing · matches_aging

**쿨롱 비효율** (`CI`)
- 의미: 100−CE.
- 계산: 100-CE.
- 트렌드: 쿨롱 비효율: early=-8.907 → late=-18.38 (Δ=-9.475, -4.139%/100cyc) → decreasing · opposite_aging

**CI /시간** (`CI_per_hour`)
- 의미: 시간당 쿨롱 손실.
- 계산: CI / cycle_duration_h.
- 트렌드: CI /시간: early=-1.745 → late=-3.749 (Δ=-2.004, -0.8654%/h/100cyc) → decreasing · opposite_aging

**전압 효율** (`VE`)
- 의미: 에너지 전압효율.
- 계산: E_dchg/E_chg.
- 트렌드: 전압 효율: early=0.8961 → late=0.859 (Δ=-0.03708, -0.014471/100cyc) → flat · stable

**에너지 효율** (`EE`)
- 의미: 충방전 에너지비.
- 계산: E_dchg/E_chg.
- 트렌드: 에너지 효율: early=0.9721 → late=1.017 (Δ=+0.04467, +0.019871/100cyc) → flat · stable

**충전 에너지** (`chg_E`)
- 의미: 충전 Wh.
- 계산: ∫VI dt charge.
- 트렌드: 충전 에너지: early=243.4 → late=204.3 (Δ=-39.09, -15.99Wh/100cyc) → decreasing · matches_aging

**방전 에너지** (`dchg_E`)
- 의미: 방전 Wh.
- 계산: ∫VI dt discharge.
- 트렌드: 방전 에너지: early=237.9 → late=207.9 (Δ=-30, -11.28Wh/100cyc) → flat · stable

**에너지 손실** (`dE`)
- 의미: 충전−방전 에너지.
- 계산: chg_E-dchg_E.
- 트렌드: 에너지 손실: early=6.798 → late=-3.423 (Δ=-10.22, -4.709Wh/100cyc) → decreasing · opposite_aging

**완화 용량** (`Q_relax`)
- 의미: 휴지 회복 용량.
- 계산: DCIR block ΔQ.
- 트렌드: 완화 용량: early=-0.366 → late=-0.055 (Δ=+0.311, +0.1807Ah/100cyc) → increasing · context

**완화 용량 %** (`Q_relax_pct`)
- 의미: 회복 용량 분율.
- 계산: Q_relax/Q*100.
- 트렌드: 완화 용량 %: early=-0.5043 → late=-0.08267 (Δ=+0.4216, +0.247%/100cyc) → increasing · matches_aging

**dSoHQ/dN** (`dSoHQ_dN`)
- 의미: 용량 유지율 순간 기울기.
- 계산: diff SoHQ.
- 트렌드: dSoHQ/dN: early=-0.1686 → late=-0.02158 (Δ=+0.147, +0.1661%/cyc/100cyc) → increasing · opposite_aging

**d2SoHQ** (`d2SoHQ`)
- 의미: SoHQ 2차 미분.
- 계산: diff dSoHQ.
- 트렌드: d2SoHQ: early=-0.0009764 → late=-0.06478 (Δ=-0.06381, -0.0421%/cyc2/100cyc) → decreasing · context

### 휴지 전압 (충전/방전 후)

**충전후 휴지 초기 V** (`EoC_restV_init`)
- 의미: 충전후 rest 시작 전압.
- 계산: rest step 첫 샘플.
- 트렌드: 충전후 휴지 초기 V: early=4.2 → late=4.2 (Δ=+8.2e-05, +2.233e-05V/100cyc) → flat · context

**충전후 휴지 60s V** (`EoC_restV_60s`)
- 의미: 충전후 rest 60초 전압.
- 계산: rest ≈ 60 s 보간.
- 트렌드: 충전후 휴지 60s V: early=4.188 → late=4.183 (Δ=-0.005026, -0.002008V/100cyc) → flat · context

**충전후 휴지 30분 V** (`EoC_restV_30m`)
- 의미: 충전후 rest 30분 전압 (OCV에 가까움).
- 계산: rest ≈ 1800 s 보간.
- 트렌드: 충전후 휴지 30분 V: early=4.175 → late=4.164 (Δ=-0.01113, -0.004441V/100cyc) → flat · context

**충전후 휴지 종료 V** (`EoC_restV_end`)
- 의미: 충전후 rest 마지막 전압.
- 계산: rest step 끝 샘플.
- 트렌드: 충전후 휴지 종료 V: early=4.175 → late=4.164 (Δ=-0.01113, -0.004441V/100cyc) → flat · context

**충전후 휴지 완화량** (`EoC_restV_relax`)
- 의미: 충전후 end−init 완화.
- 계산: EoC_restV_end − EoC_restV_init.
- 트렌드: 충전후 휴지 완화량: early=-0.02491 → late=-0.03613 (Δ=-0.01122, -0.004464V/100cyc) → decreasing · context

**충전후 60s 완화량** (`EoC_restV_relax_60s`)
- 의미: 충전후 60s−init.
- 계산: EoC_restV_60s − EoC_restV_init.
- 트렌드: 충전후 60s 완화량: early=-0.01164 → late=-0.01674 (Δ=-0.005104, -0.00203V/100cyc) → decreasing · context

**충전후 휴지 완화 τ** (`EoC_restV_tau`)
- 의미: 충전후 rest 완화 시정수 proxy.
- 계산: rest V(t) 완화 fit τ.
- 트렌드: 충전후 휴지 완화 τ: early=512.3 → late=545.6 (Δ=+33.25, +15.24s/100cyc) → flat · context

**충전후 60s V Δvs기준** (`delta_EoC_restV_60s`)
- 의미: 기준 사이클 대비 EoC_restV_60s 이동.
- 계산: EoC_restV_60s(cycle) − baseline.
- 트렌드: 충전후 60s V Δvs기준: early=-0.0008176 → late=-0.005844 (Δ=-0.005026, -0.002008V/100cyc) → decreasing · context

**충전후 30분 V Δvs기준** (`delta_EoC_restV_30m`)
- 의미: 기준 사이클 대비 EoC_restV_30m 이동.
- 계산: EoC_restV_30m(cycle) − baseline.
- 트렌드: 충전후 30분 V Δvs기준: early=-0.001119 → late=-0.01225 (Δ=-0.01113, -0.004441V/100cyc) → decreasing · context

**충전후 종료 V Δvs기준** (`delta_EoC_restV_end`)
- 의미: 기준 사이클 대비 EoC_restV_end 이동.
- 계산: EoC_restV_end(cycle) − baseline.
- 트렌드: 충전후 종료 V Δvs기준: early=-0.001119 → late=-0.01225 (Δ=-0.01113, -0.004441V/100cyc) → decreasing · context

**충전후 완화 τ Δvs기준** (`delta_EoC_restV_tau`)
- 의미: 기준 사이클 대비 EoC_restV_tau 이동.
- 계산: EoC_restV_tau(cycle) − baseline.
- 트렌드: 충전후 완화 τ Δvs기준: early=-6.131 → late=27.12 (Δ=+33.25, +15.24s/100cyc) → increasing · context

**방전후 휴지 초기 V** (`EoD_restV_init`)
- 의미: 방전후 rest 시작 전압.
- 계산: rest step 첫 샘플.
- 트렌드: 방전후 휴지 초기 V: early=2.5 → late=2.5 (Δ=-1e-06, +2.133e-06V/100cyc) → flat · context

**방전후 휴지 60s V** (`EoD_restV_60s`)
- 의미: 방전후 rest 60초 전압.
- 계산: rest ≈ 60 s 보간.
- 트렌드: 방전후 휴지 60s V: early=2.9 → late=2.975 (Δ=+0.07528, +0.03516V/100cyc) → flat · context

**방전후 휴지 30분 V** (`EoD_restV_30m`)
- 의미: 방전후 rest 30분 전압 (OCV에 가까움).
- 계산: rest ≈ 1800 s 보간.
- 트렌드: 방전후 휴지 30분 V: early=3.029 → late=3.096 (Δ=+0.06723, +0.02883V/100cyc) → flat · context

**방전후 휴지 종료 V** (`EoD_restV_end`)
- 의미: 방전후 rest 마지막 전압.
- 계산: rest step 끝 샘플.
- 트렌드: 방전후 휴지 종료 V: early=3.029 → late=3.096 (Δ=+0.06723, +0.02883V/100cyc) → flat · context

**방전후 휴지 완화량** (`EoD_restV_relax`)
- 의미: 방전후 end−init 완화.
- 계산: EoD_restV_end − EoD_restV_init.
- 트렌드: 방전후 휴지 완화량: early=0.5285 → late=0.5958 (Δ=+0.06724, +0.02882V/100cyc) → flat · context

**방전후 60s 완화량** (`EoD_restV_relax_60s`)
- 의미: 방전후 60s−init.
- 계산: EoD_restV_60s − EoD_restV_init.
- 트렌드: 방전후 60s 완화량: early=0.3998 → late=0.4751 (Δ=+0.07528, +0.03515V/100cyc) → increasing · context

**방전후 휴지 완화 τ** (`EoD_restV_tau`)
- 의미: 방전후 rest 완화 시정수 proxy.
- 계산: rest V(t) 완화 fit τ.
- 트렌드: 방전후 휴지 완화 τ: early=370 → late=297.6 (Δ=-72.35, -35.23s/100cyc) → decreasing · context

**방전후 60s V Δvs기준** (`delta_EoD_restV_60s`)
- 의미: 기준 사이클 대비 EoD_restV_60s 이동.
- 계산: EoD_restV_60s(cycle) − baseline.
- 트렌드: 방전후 60s V Δvs기준: early=0.05778 → late=0.1331 (Δ=+0.07528, +0.03516V/100cyc) → increasing · context

**방전후 30분 V Δvs기준** (`delta_EoD_restV_30m`)
- 의미: 기준 사이클 대비 EoD_restV_30m 이동.
- 계산: EoD_restV_30m(cycle) − baseline.
- 트렌드: 방전후 30분 V Δvs기준: early=0.04186 → late=0.1091 (Δ=+0.06723, +0.02883V/100cyc) → increasing · context

**방전후 종료 V Δvs기준** (`delta_EoD_restV_end`)
- 의미: 기준 사이클 대비 EoD_restV_end 이동.
- 계산: EoD_restV_end(cycle) − baseline.
- 트렌드: 방전후 종료 V Δvs기준: early=0.04186 → late=0.1091 (Δ=+0.06723, +0.02883V/100cyc) → increasing · context

**방전후 완화 τ Δvs기준** (`delta_EoD_restV_tau`)
- 의미: 기준 사이클 대비 EoD_restV_tau 이동.
- 계산: EoD_restV_tau(cycle) − baseline.
- 트렌드: 방전후 완화 τ Δvs기준: early=6.491 → late=-65.86 (Δ=-72.35, -35.23s/100cyc) → decreasing · context

### 시작 저항 (EoC/EoD)

**EoC 방전 10s DCIR** (`EoC_dchgR_10s`)
- 의미: EoC 방전 시작 후 10s 시점 ΔV/I. Rct·확산 포함 (순수 RΩ 아님).
- 계산: |V0-V(10s)|/|I|*1000.
- 트렌드: EoC 방전 10s DCIR: early=0.1631 → late=0.1931 (Δ=+0.03, +0.01766mΩ/100cyc) → increasing · matches_aging

**EoC 방전 10s 증가%** (`EoC_dchgR_10s_inc`)
- 의미: 기준 대비 EoC_dchgR_10s 상대 증가율.
- 계산: 100*(R/R0 - 1).
- 트렌드: EoC 방전 10s 증가%: early=27.84 → late=51.35 (Δ=+23.51, +13.84%/100cyc) → increasing · matches_aging

**EoC 방전 30s DCIR** (`EoC_dchgR_30s`)
- 의미: EoC 방전 시작 후 30s 시점 ΔV/I. Rct·확산 포함 (순수 RΩ 아님).
- 계산: |V0-V(30s)|/|I|*1000.
- 트렌드: EoC 방전 30s DCIR: early=0.4436 → late=0.5267 (Δ=+0.08309, +0.04483mΩ/100cyc) → increasing · matches_aging

**EoC 방전 30s 증가%** (`EoC_dchgR_30s_inc`)
- 의미: 기준 대비 EoC_dchgR_30s 상대 증가율.
- 계산: 100*(R/R0 - 1).
- 트렌드: EoC 방전 30s 증가%: early=20.98 → late=43.64 (Δ=+22.66, +12.23%/100cyc) → increasing · matches_aging

**EoC 방전 60s DCIR** (`EoC_dchgR_60s`)
- 의미: EoC 방전 시작 후 60s 시점 ΔV/I. Rct·확산 포함 (순수 RΩ 아님).
- 계산: |V0-V(60s)|/|I|*1000.
- 트렌드: EoC 방전 60s DCIR: early=0.7803 → late=0.9138 (Δ=+0.1334, +0.06938mΩ/100cyc) → increasing · matches_aging

**EoC 방전 60s 증가%** (`EoC_dchgR_60s_inc`)
- 의미: 기준 대비 EoC_dchgR_60s 상대 증가율.
- 계산: 100*(R/R0 - 1).
- 트렌드: EoC 방전 60s 증가%: early=17.33 → late=37.39 (Δ=+20.07, +10.43%/100cyc) → increasing · matches_aging

**EoD 충전 10s DCIR** (`EoD_chgR_10s`)
- 의미: EoD 충전 시작 후 10s 시점 ΔV/I. Rct·확산 포함 (순수 RΩ 아님).
- 계산: |V0-V(10s)|/|I|*1000.
- 트렌드: EoD 충전 10s DCIR: early=0.2754 → late=0.3528 (Δ=+0.07732, +0.02403mΩ/100cyc) → increasing · matches_aging

**EoD 충전 10s 증가%** (`EoD_chgR_10s_inc`)
- 의미: 기준 대비 EoD_chgR_10s 상대 증가율.
- 계산: 100*(R/R0 - 1).
- 트렌드: EoD 충전 10s 증가%: early=-2.289 → late=25.14 (Δ=+27.43, +8.523%/100cyc) → increasing · matches_aging

**EoD 충전 30s DCIR** (`EoD_chgR_30s`)
- 의미: EoD 충전 시작 후 30s 시점 ΔV/I. Rct·확산 포함 (순수 RΩ 아님).
- 계산: |V0-V(30s)|/|I|*1000.
- 트렌드: EoD 충전 30s DCIR: early=0.7482 → late=0.8803 (Δ=+0.1321, +0.03181mΩ/100cyc) → flat · stable

**EoD 충전 30s 증가%** (`EoD_chgR_30s_inc`)
- 의미: 기준 대비 EoD_chgR_30s 상대 증가율.
- 계산: 100*(R/R0 - 1).
- 트렌드: EoD 충전 30s 증가%: early=-5.563 → late=11.11 (Δ=+16.67, +4.015%/100cyc) → increasing · matches_aging

**EoD 충전 60s DCIR** (`EoD_chgR_60s`)
- 의미: EoD 충전 시작 후 60s 시점 ΔV/I. Rct·확산 포함 (순수 RΩ 아님).
- 계산: |V0-V(60s)|/|I|*1000.
- 트렌드: EoD 충전 60s DCIR: early=1.333 → late=1.419 (Δ=+0.08644, -0.006169mΩ/100cyc) → flat · stable

**EoD 충전 60s 증가%** (`EoD_chgR_60s_inc`)
- 의미: 기준 대비 EoD_chgR_60s 상대 증가율.
- 계산: 100*(R/R0 - 1).
- 트렌드: EoD 충전 60s 증가%: early=-9.021 → late=-3.12 (Δ=+5.901, -0.4212%/100cyc) → flat · stable

**EoC R10/R60** (`EoC_dchgR_10_60_ratio`)
- 의미: 10s/60s 비. 초기 응답 비중.
- 계산: EoC_dchgR_10s / EoC_dchgR_60s.
- 트렌드: EoC R10/R60: early=0.2091 → late=0.2117 (Δ=+0.002642, +0.0033721/100cyc) → flat · context

**EoD R10/R60** (`EoD_chgR_10_60_ratio`)
- 의미: 10s/60s 비.
- 계산: EoD_chgR_10s / EoD_chgR_60s.
- 트렌드: EoD R10/R60: early=0.2067 → late=0.2492 (Δ=+0.04255, +0.017641/100cyc) → increasing · context

**EoC R10s @25C** (`EoC_dchgR_10s_T25`)
- 의미: 온도 보정 10s DCIR.
- 계산: Arrhenius-ish correct_r_to_25c.
- 트렌드: EoC R10s @25C: early=0.07795 → late=0.09229 (Δ=+0.01434, +0.00844mΩ/100cyc) → increasing · matches_aging

**EoD R10s @25C** (`EoD_chgR_10s_T25`)
- 의미: 온도 보정 10s DCIR.
- 계산: correct_r_to_25c.
- 트렌드: EoD R10s @25C: early=0.1316 → late=0.1686 (Δ=+0.03695, +0.01148mΩ/100cyc) → increasing · matches_aging

**EoC R10s 성장/50cyc** (`EoC_dchgR_10s_growth_50`)
- 의미: 롤링 기울기 (50사이클).
- 계산: rolling slope of EoC_dchgR_10s.
- 트렌드: 

### DCIR 분해 · 성장

**RΩ (SOC80)** (`R_ohmic_soc80`)
- 의미: √t 외삽 t→0 절편 (초기 비옴 포함 proxy).
- 계산: DCIR early √t intercept.
- 트렌드: 

**Rct (SOC80)** (`R_ct_soc80`)
- 의미: 중간 잔차 지수항. Cdl 미분리.
- 계산: resid exp-sat fit.
- 트렌드: 

**τ_ct (SOC80)** (`tau_ct_soc80`)
- 의미: Rct 시정수 (fit seed 2s).
- 계산: curve_fit τ.
- 트렌드: 

**A_diff (SOC80)** (`A_diff_soc80`)
- 의미: 후반 √t 확산 계수.
- 계산: t∈[10,30] R vs √t slope.
- 트렌드: 

**R30s 총 (SOC80)** (`R_30s_total_soc80`)
- 의미: 펄스 30초 총 DCIR.
- 계산: R(t≈30s).
- 트렌드: 

**RΩ분율 (SOC80)** (`R_ohmic_frac_soc80`)
- 의미: RΩ / R30s.
- 계산: R_ohmic / R_30s_total.
- 트렌드: 

**Rct분율 (SOC80)** (`R_ct_frac_soc80`)
- 의미: Rct / R30s.
- 계산: R_ct / R_30s_total.
- 트렌드: 

**Rdiff분율 (SOC80)** (`R_diff_frac_soc80`)
- 의미: A√30 / R30s.
- 계산: A_diff*sqrt(30)/R30s.
- 트렌드: 

**회복 τ1 (SOC80)** (`R_recovery_tau1_soc80`)
- 의미: 펄스 후 빠른 회복 시정수.
- 계산: two-exp recovery fit.
- 트렌드: 

**회복 τ2 (SOC80)** (`R_recovery_tau2_soc80`)
- 의미: 펄스 후 느린 회복 시정수.
- 계산: two-exp recovery fit.
- 트렌드: 

**V∞ est (SOC80)** (`V_inf_est_soc80`)
- 의미: 회복 fit 무한시간 전압.
- 계산: recovery V_inf.
- 트렌드: 

**V∞ rest (SOC80)** (`V_inf_rest_soc80`)
- 의미: rest 기반 V_inf.
- 계산: rest asymptote.
- 트렌드: 

**자기방전 (SOC80)** (`self_discharge_rate_soc80`)
- 의미: 휴지 중 전압 강하율.
- 계산: dV/dt on long rest.
- 트렌드: 

**DCIR fit R2 (SOC80)** (`dcir_fit_r2_soc80`)
- 의미: R(t) 3성분 fit 품질.
- 계산: r2.
- 트렌드: 

**DCIR fit RMSE (SOC80)** (`dcir_fit_rmse_soc80`)
- 의미: 상대 RMSE.
- 계산: rmse/meanR.
- 트렌드: 

**펄스 전류 (SOC80)** (`pulse_current_A_soc80`)
- 의미: DCIR 펄스 |I| 중앙값.
- 계산: median |I| on pulse.
- 트렌드: 

**t≤1s 샘플수 (SOC80)** (`n_t_le_1s_soc80`)
- 의미: early 샘플 수 (RΩ 외삽 품질).
- 계산: count t<=1.
- 트렌드: 

**회복 amp비 (SOC80)** (`relax_amp_ratio_soc80`)
- 의미: 느린/전체 회복 진폭비.
- 계산: |b2|/(|b1|+|b2|).
- 트렌드: 

**완화 완성도 (SOC80)** (`relax_completeness_soc80`)
- 의미: rest 완화 충분성.
- 계산: relax completeness.
- 트렌드: 

**회복 fit R2 (SOC80)** (`recovery_fit_r2_soc80`)
- 의미: two-exp 회복 fit 품질.
- 계산: r2.
- 트렌드: 

**DCIR fit 유효 (SOC80)** (`dcir_fit_valid_soc80`)
- 의미: rmse/r2/cond 게이트 통과.
- 계산: dcir_fit_valid.
- 트렌드: 

**DCIR fit 조건수 (SOC80)** (`dcir_fit_cond_soc80`)
- 의미: 공분산 조건수 (축퇴 지표).
- 계산: cond(pcov).
- 트렌드: 

**자기방전 fit 유효 (SOC80)** (`sd_fit_valid_soc80`)
- 의미: self-discharge fit 게이트.
- 계산: sd_fit_valid.
- 트렌드: 

**펄스 포인트수 (SOC80)** (`n_points_soc80`)
- 의미: DCIR 펄스 샘플 수.
- 계산: n_points.
- 트렌드: 

**RΩ (SOC50)** (`R_ohmic_soc50`)
- 의미: √t 외삽 t→0 절편 (초기 비옴 포함 proxy).
- 계산: DCIR early √t intercept.
- 트렌드: RΩ (SOC50): early=1.349 → late=2.293 (Δ=+0.9446, +0.4789mΩ/100cyc) → increasing · matches_aging

**Rct (SOC50)** (`R_ct_soc50`)
- 의미: 중간 잔차 지수항. Cdl 미분리.
- 계산: resid exp-sat fit.
- 트렌드: Rct (SOC50): early=0.7252 → late=0.947 (Δ=+0.2218, +0.09667mΩ/100cyc) → increasing · matches_aging

**τ_ct (SOC50)** (`tau_ct_soc50`)
- 의미: Rct 시정수 (fit seed 2s).
- 계산: curve_fit τ.
- 트렌드: 

**A_diff (SOC50)** (`A_diff_soc50`)
- 의미: 후반 √t 확산 계수.
- 계산: t∈[10,30] R vs √t slope.
- 트렌드: 

**R30s 총 (SOC50)** (`R_30s_total_soc50`)
- 의미: 펄스 30초 총 DCIR.
- 계산: R(t≈30s).
- 트렌드: 

**RΩ분율 (SOC50)** (`R_ohmic_frac_soc50`)
- 의미: RΩ / R30s.
- 계산: R_ohmic / R_30s_total.
- 트렌드: 

**Rct분율 (SOC50)** (`R_ct_frac_soc50`)
- 의미: Rct / R30s.
- 계산: R_ct / R_30s_total.
- 트렌드: 

**Rdiff분율 (SOC50)** (`R_diff_frac_soc50`)
- 의미: A√30 / R30s.
- 계산: A_diff*sqrt(30)/R30s.
- 트렌드: 

**회복 τ1 (SOC50)** (`R_recovery_tau1_soc50`)
- 의미: 펄스 후 빠른 회복 시정수.
- 계산: two-exp recovery fit.
- 트렌드: 

**회복 τ2 (SOC50)** (`R_recovery_tau2_soc50`)
- 의미: 펄스 후 느린 회복 시정수.
- 계산: two-exp recovery fit.
- 트렌드: 

**V∞ est (SOC50)** (`V_inf_est_soc50`)
- 의미: 회복 fit 무한시간 전압.
- 계산: recovery V_inf.
- 트렌드: 

**V∞ rest (SOC50)** (`V_inf_rest_soc50`)
- 의미: rest 기반 V_inf.
- 계산: rest asymptote.
- 트렌드: 

**자기방전 (SOC50)** (`self_discharge_rate_soc50`)
- 의미: 휴지 중 전압 강하율.
- 계산: dV/dt on long rest.
- 트렌드: 

**DCIR fit R2 (SOC50)** (`dcir_fit_r2_soc50`)
- 의미: R(t) 3성분 fit 품질.
- 계산: r2.
- 트렌드: 

**DCIR fit RMSE (SOC50)** (`dcir_fit_rmse_soc50`)
- 의미: 상대 RMSE.
- 계산: rmse/meanR.
- 트렌드: 

**펄스 전류 (SOC50)** (`pulse_current_A_soc50`)
- 의미: DCIR 펄스 |I| 중앙값.
- 계산: median |I| on pulse.
- 트렌드: 

**t≤1s 샘플수 (SOC50)** (`n_t_le_1s_soc50`)
- 의미: early 샘플 수 (RΩ 외삽 품질).
- 계산: count t<=1.
- 트렌드: 

**회복 amp비 (SOC50)** (`relax_amp_ratio_soc50`)
- 의미: 느린/전체 회복 진폭비.
- 계산: |b2|/(|b1|+|b2|).
- 트렌드: 

**완화 완성도 (SOC50)** (`relax_completeness_soc50`)
- 의미: rest 완화 충분성.
- 계산: relax completeness.
- 트렌드: 

**회복 fit R2 (SOC50)** (`recovery_fit_r2_soc50`)
- 의미: two-exp 회복 fit 품질.
- 계산: r2.
- 트렌드: 

**DCIR fit 유효 (SOC50)** (`dcir_fit_valid_soc50`)
- 의미: rmse/r2/cond 게이트 통과.
- 계산: dcir_fit_valid.
- 트렌드: 

**DCIR fit 조건수 (SOC50)** (`dcir_fit_cond_soc50`)
- 의미: 공분산 조건수 (축퇴 지표).
- 계산: cond(pcov).
- 트렌드: 

**자기방전 fit 유효 (SOC50)** (`sd_fit_valid_soc50`)
- 의미: self-discharge fit 게이트.
- 계산: sd_fit_valid.
- 트렌드: 

**펄스 포인트수 (SOC50)** (`n_points_soc50`)
- 의미: DCIR 펄스 샘플 수.
- 계산: n_points.
- 트렌드: 

**RΩ (SOC20)** (`R_ohmic_soc20`)
- 의미: √t 외삽 t→0 절편 (초기 비옴 포함 proxy).
- 계산: DCIR early √t intercept.
- 트렌드: 

**Rct (SOC20)** (`R_ct_soc20`)
- 의미: 중간 잔차 지수항. Cdl 미분리.
- 계산: resid exp-sat fit.
- 트렌드: 

**τ_ct (SOC20)** (`tau_ct_soc20`)
- 의미: Rct 시정수 (fit seed 2s).
- 계산: curve_fit τ.
- 트렌드: 

**A_diff (SOC20)** (`A_diff_soc20`)
- 의미: 후반 √t 확산 계수.
- 계산: t∈[10,30] R vs √t slope.
- 트렌드: 

**R30s 총 (SOC20)** (`R_30s_total_soc20`)
- 의미: 펄스 30초 총 DCIR.
- 계산: R(t≈30s).
- 트렌드: 

**RΩ분율 (SOC20)** (`R_ohmic_frac_soc20`)
- 의미: RΩ / R30s.
- 계산: R_ohmic / R_30s_total.
- 트렌드: 

**Rct분율 (SOC20)** (`R_ct_frac_soc20`)
- 의미: Rct / R30s.
- 계산: R_ct / R_30s_total.
- 트렌드: 

**Rdiff분율 (SOC20)** (`R_diff_frac_soc20`)
- 의미: A√30 / R30s.
- 계산: A_diff*sqrt(30)/R30s.
- 트렌드: 

**회복 τ1 (SOC20)** (`R_recovery_tau1_soc20`)
- 의미: 펄스 후 빠른 회복 시정수.
- 계산: two-exp recovery fit.
- 트렌드: 

**회복 τ2 (SOC20)** (`R_recovery_tau2_soc20`)
- 의미: 펄스 후 느린 회복 시정수.
- 계산: two-exp recovery fit.
- 트렌드: 

**V∞ est (SOC20)** (`V_inf_est_soc20`)
- 의미: 회복 fit 무한시간 전압.
- 계산: recovery V_inf.
- 트렌드: 

**V∞ rest (SOC20)** (`V_inf_rest_soc20`)
- 의미: rest 기반 V_inf.
- 계산: rest asymptote.
- 트렌드: 

**자기방전 (SOC20)** (`self_discharge_rate_soc20`)
- 의미: 휴지 중 전압 강하율.
- 계산: dV/dt on long rest.
- 트렌드: 

**DCIR fit R2 (SOC20)** (`dcir_fit_r2_soc20`)
- 의미: R(t) 3성분 fit 품질.
- 계산: r2.
- 트렌드: 

**DCIR fit RMSE (SOC20)** (`dcir_fit_rmse_soc20`)
- 의미: 상대 RMSE.
- 계산: rmse/meanR.
- 트렌드: 

**펄스 전류 (SOC20)** (`pulse_current_A_soc20`)
- 의미: DCIR 펄스 |I| 중앙값.
- 계산: median |I| on pulse.
- 트렌드: 

**t≤1s 샘플수 (SOC20)** (`n_t_le_1s_soc20`)
- 의미: early 샘플 수 (RΩ 외삽 품질).
- 계산: count t<=1.
- 트렌드: 

**회복 amp비 (SOC20)** (`relax_amp_ratio_soc20`)
- 의미: 느린/전체 회복 진폭비.
- 계산: |b2|/(|b1|+|b2|).
- 트렌드: 

**완화 완성도 (SOC20)** (`relax_completeness_soc20`)
- 의미: rest 완화 충분성.
- 계산: relax completeness.
- 트렌드: 

**회복 fit R2 (SOC20)** (`recovery_fit_r2_soc20`)
- 의미: two-exp 회복 fit 품질.
- 계산: r2.
- 트렌드: 

**DCIR fit 유효 (SOC20)** (`dcir_fit_valid_soc20`)
- 의미: rmse/r2/cond 게이트 통과.
- 계산: dcir_fit_valid.
- 트렌드: 

**DCIR fit 조건수 (SOC20)** (`dcir_fit_cond_soc20`)
- 의미: 공분산 조건수 (축퇴 지표).
- 계산: cond(pcov).
- 트렌드: 

**자기방전 fit 유효 (SOC20)** (`sd_fit_valid_soc20`)
- 의미: self-discharge fit 게이트.
- 계산: sd_fit_valid.
- 트렌드: 

**펄스 포인트수 (SOC20)** (`n_points_soc20`)
- 의미: DCIR 펄스 샘플 수.
- 계산: n_points.
- 트렌드: 

**기계/화학 비** (`mech_vs_chem_ratio`)
- 의미: RΩ/Rct 상대 비중.
- 계산: R_ohmic_soc50 / R_ct_soc50.
- 트렌드: 기계/화학 비: early=1.86 → late=2.422 (Δ=+0.5618, +0.33311/100cyc) → increasing · matches_aging

**RΩ 성장/100cyc** (`R_ohmic_growth_100`)
- 의미: 기준 대비 RΩ 성장률 (레벨과 별개).
- 계산: (R-R0)/((N-N0)/100).
- 트렌드: RΩ 성장/100cyc: early=0.7607 → late=0.4498 (Δ=-0.3109, -0.3132mΩ/100cyc/100cyc) → decreasing · context

**Rct 성장/100cyc** (`R_ct_growth_100`)
- 의미: 기준 대비 Rct 성장률.
- 계산: (Rct-Rct0)/((N-N0)/100).
- 트렌드: Rct 성장/100cyc: early=0.09309 → late=0.1056 (Δ=+0.01254, +0.01263mΩ/100cyc/100cyc) → increasing · context

**R30s 20/50** (`R_ratio_20_50`)
- 의미: SOC20 vs 50 총저항 비.
- 계산: R30s_20 / R30s_50.
- 트렌드: 

**R30s 80/50** (`R_ratio_80_50`)
- 의미: SOC80 vs 50 총저항 비.
- 계산: R30s_80 / R30s_50.
- 트렌드: 

**R–SOC 기울기** (`R_SOC_slope`)
- 의미: SOC20/50/80 R30s 선형 기울기.
- 계산: linreg R vs SOC.
- 트렌드: 

**R–SOC 곡률** (`R_SOC_curvature`)
- 의미: 3점 이차 계수.
- 계산: polyfit deg2.
- 트렌드: 

**RΩ SOC50 (ff)** (`R_ohmic_soc50_ff`)
- 의미: DCIR 블록 forward-fill 값.
- 계산: block stamp + ffill.
- 트렌드: RΩ SOC50 (ff): early=1.349 → late=2.293 (Δ=+0.9446, +0.4789mΩ/100cyc) → increasing · matches_aging

**Rct SOC50 (ff)** (`R_ct_soc50_ff`)
- 의미: DCIR 블록 forward-fill 값.
- 계산: block stamp + ffill.
- 트렌드: Rct SOC50 (ff): early=0.7252 → late=0.947 (Δ=+0.2218, +0.09667mΩ/100cyc) → increasing · matches_aging

### 곡선 형상 · 히스테리시스

**충전 평균 V** (`chg_V_avg`)
- 의미: 충전 평균 전압.
- 계산: mean V charge.
- 트렌드: 충전 평균 V: early=3.796 → late=3.841 (Δ=+0.04536, +0.01664V/100cyc) → flat · context

**방전 평균 V** (`dchg_V_avg`)
- 의미: 방전 평균 전압.
- 계산: mean V discharge.
- 트렌드: 방전 평균 V: early=3.394 → late=3.299 (Δ=-0.09446, -0.03967V/100cyc) → flat · context

**충전 평균V Δ** (`delta_chg_V_avg`)
- 의미: 기준 대비.
- 계산: delta.
- 트렌드: 충전 평균V Δ: early=0.03854 → late=0.0839 (Δ=+0.04536, +0.01664V/100cyc) → increasing · context

**방전 평균V Δ** (`delta_dchg_V_avg`)
- 의미: 기준 대비.
- 계산: delta.
- 트렌드: 방전 평균V Δ: early=-0.03622 → late=-0.1307 (Δ=-0.09446, -0.03967V/100cyc) → decreasing · context

**충전 IR drop proxy** (`chg_ir_drop_proxy`)
- 의미: 충전 초반 IR 강하 proxy.
- 계산: early ΔV.
- 트렌드: 충전 IR drop proxy: early=0.0401 → late=0.04019 (Δ=+8.22e-05, +2.971e-05V/100cyc) → flat · stable

**방전 IR drop proxy** (`dchg_ir_drop_proxy`)
- 의미: 방전 초반 IR 강하 proxy.
- 계산: early ΔV.
- 트렌드: 방전 IR drop proxy: early=0.04002 → late=0.04013 (Δ=+0.0001067, +0.0004963V/100cyc) → flat · stable

**히스테리시스 면적** (`hyst_area`)
- 의미: 전체 충방전 히스테리시스.
- 계산: ∮(Vchg-Vdchg)dQ.
- 트렌드: 히스테리시스 면적: early=0.5587 → late=0.6121 (Δ=+0.05346, +0.02225V/100cyc) → flat · stable

**저SOC 히스테리시스** (`hyst_area_low`)
- 의미: 저SOC 밴드. Si chemo-mech.
- 계산: band integral.
- 트렌드: 저SOC 히스테리시스: early=0.07667 → late=0.04561 (Δ=-0.03106, -0.01231V/100cyc) → decreasing · opposite_aging

**중SOC 히스테리시스** (`hyst_area_mid`)
- 의미: 중SOC 밴드.
- 계산: band integral.
- 트렌드: 중SOC 히스테리시스: early=0.2617 → late=0.3241 (Δ=+0.06241, +0.02522V/100cyc) → increasing · context

**고SOC 히스테리시스** (`hyst_area_high`)
- 의미: 고SOC 밴드. PE 보조.
- 계산: band integral.
- 트렌드: 고SOC 히스테리시스: early=0.2177 → late=0.2401 (Δ=+0.02246, +0.00936V/100cyc) → flat · stable

**히스테리시스 저SOC분율** (`hyst_frac_low`)
- 의미: low/total.
- 계산: hyst_low/hyst.
- 트렌드: 히스테리시스 저SOC분율: early=0.1374 → late=0.07445 (Δ=-0.06293, -0.024791/100cyc) → decreasing · context

**히스테리시스 고SOC분율** (`hyst_frac_high`)
- 의미: high/total.
- 계산: hyst_high/hyst.
- 트렌드: 히스테리시스 고SOC분율: early=0.3895 → late=0.3923 (Δ=+0.002791, +0.0011221/100cyc) → flat · context

**최대 히스테리시스 dV** (`hyst_max_dV`)
- 의미: 최대 충방전 전압차.
- 계산: max|Vchg-Vdchg|.
- 트렌드: 최대 히스테리시스 dV: early=1.552 → late=1.619 (Δ=+0.06785, +0.02975V/100cyc) → flat · stable

**max dV 저SOC** (`hyst_max_dV_low`)
- 의미: 저SOC 최대 dV.
- 계산: band max.
- 트렌드: max dV 저SOC: early=0.6585 → late=0.4893 (Δ=-0.1692, -0.06741V/100cyc) → decreasing · opposite_aging

**max dV 중SOC** (`hyst_max_dV_mid`)
- 의미: 중SOC 최대 dV.
- 계산: band max.
- 트렌드: max dV 중SOC: early=0.98 → late=1.116 (Δ=+0.1357, +0.05551V/100cyc) → flat · context

**max dV 고SOC** (`hyst_max_dV_high`)
- 의미: 고SOC 최대 dV.
- 계산: band max.
- 트렌드: max dV 고SOC: early=1.552 → late=1.619 (Δ=+0.06785, +0.02975V/100cyc) → flat · context

**히스테리시스 Δ** (`delta_hyst_area`)
- 의미: 기준 대비 면적.
- 계산: delta.
- 트렌드: 히스테리시스 Δ: early=0.0105 → late=0.06396 (Δ=+0.05346, +0.02225V/100cyc) → increasing · matches_aging

**max dV Δ** (`delta_hyst_max_dV`)
- 의미: 기준 대비.
- 계산: delta.
- 트렌드: max dV Δ: early=0.01328 → late=0.08112 (Δ=+0.06785, +0.02975V/100cyc) → increasing · matches_aging

**충전 플래토 V** (`chg_plateau_V`)
- 의미: 충전 플래토 전압.
- 계산: plateau detect.
- 트렌드: 충전 플래토 V: early=3.725 → late=3.774 (Δ=+0.04839, +0.01633V/100cyc) → flat · context

**충전 플래토 폭** (`chg_plateau_width`)
- 의미: 충전 플래토 Q 폭.
- 계산: plateau width.
- 트렌드: 충전 플래토 폭: early=13.36 → late=13.33 (Δ=-0.03232, +0.5073Q-units/100cyc) → flat · context

**방전 플래토 V** (`dchg_plateau_V`)
- 의미: 방전 플래토 전압.
- 계산: plateau detect.
- 트렌드: 방전 플래토 V: early=3.165 → late=3.123 (Δ=-0.04142, -0.01907V/100cyc) → flat · context

**방전 플래토 폭** (`dchg_plateau_width`)
- 의미: 방전 플래토 Q 폭.
- 계산: plateau width.
- 트렌드: 방전 플래토 폭: early=17.32 → late=15.3 (Δ=-2.017, -0.9287Q-units/100cyc) → decreasing · matches_aging

**방전 플래토 ΔV** (`delta_dchg_plateau_V`)
- 의미: 기준 대비 이동.
- 계산: delta plateau V.
- 트렌드: 방전 플래토 ΔV: early=-0.0394 → late=-0.08082 (Δ=-0.04142, -0.01907V/100cyc) → decreasing · context

**방전 컷오프 마진** (`dchg_V_cutoff_margin`)
- 의미: 컷오프까지 여유.
- 계산: Vmin-margin.
- 트렌드: 방전 컷오프 마진: early=0.4006 → late=0.2673 (Δ=-0.1333, -0.0582V/100cyc) → decreasing · matches_aging

**컷오프 마진 Δ** (`delta_dchg_V_cutoff_margin`)
- 의미: 기준 대비.
- 계산: delta.
- 트렌드: 컷오프 마진 Δ: early=-0.03372 → late=-0.167 (Δ=-0.1333, -0.0582V/100cyc) → decreasing · matches_aging

**방전 형상 DTW** (`dchg_shape_DTW`)
- 의미: 기준 곡선 DTW 거리.
- 계산: DTW vs baseline.
- 트렌드: 방전 형상 DTW: early=0.003754 → late=0.008272 (Δ=+0.004518, +0.0018581/100cyc) → increasing · matches_aging

**DTW Δ** (`delta_dchg_shape_DTW`)
- 의미: 기준 대비 DTW.
- 계산: delta.
- 트렌드: DTW Δ: early=0.002038 → late=0.006555 (Δ=+0.004518, +0.0018581/100cyc) → increasing · matches_aging

### dQ/dV · dV/dQ 피크

**충전 dQ/dV 피크1 V** (`chg_dQdV_peak1_V`)
- 의미: 충전 IC 1번 피크 전압.
- 계산: SG + find_peaks.
- 트렌드: 충전 dQ/dV 피크1 V: early=3.532 → late=3.767 (Δ=+0.2344, +0.07479V/100cyc) → flat · context

**충전 dQ/dV 피크1 높이** (`chg_dQdV_peak1`)
- 의미: 충전 IC 1번 피크 높이.
- 계산: peak prominence/height.
- 트렌드: 충전 dQ/dV 피크1 높이: early=74.98 → late=96.02 (Δ=+21.04, -1188Ah/V/100cyc) → decreasing · context

**방전 dQ/dV 피크1 V** (`dchg_dQdV_peak1_V`)
- 의미: 방전 IC 1번 피크 전압.
- 계산: SG + find_peaks.
- 트렌드: 방전 dQ/dV 피크1 V: early=3.163 → late=3.111 (Δ=-0.05257, -0.02259V/100cyc) → flat · context

**방전 dQ/dV 피크1 높이** (`dchg_dQdV_peak1`)
- 의미: 방전 IC 1번 피크 높이.
- 계산: peak height.
- 트렌드: 방전 dQ/dV 피크1 높이: early=-71.33 → late=-53.93 (Δ=+17.39, +7.186Ah/V/100cyc) → increasing · context

**충전 dV/dQ 피크1 Q** (`chg_dVdQ_peak1_Q`)
- 의미: 충전 dV/dQ 1번 피크 용량 위치.
- 계산: dV/dQ peak Q.
- 트렌드: 충전 dV/dQ 피크1 Q: early=56.27 → late=49.47 (Δ=-6.796, -2.541Ah/100cyc) → flat · context

**충전 dV/dQ 피크1 높이** (`chg_dVdQ_peak1`)
- 의미: 충전 dV/dQ 1번 피크 높이.
- 계산: dV/dQ peak height.
- 트렌드: 충전 dV/dQ 피크1 높이: early=0.0153 → late=0.01648 (Δ=+0.001174, +0.0004715V/Ah/100cyc) → flat · context

**방전 dV/dQ 피크1 Q** (`dchg_dVdQ_peak1_Q`)
- 의미: 방전 dV/dQ 1번 피크 용량 위치.
- 계산: dV/dQ peak Q.
- 트렌드: 방전 dV/dQ 피크1 Q: early=11.52 → late=28.69 (Δ=+17.17, +4.546Ah/100cyc) → increasing · context

**방전 dV/dQ 피크1 높이** (`dchg_dVdQ_peak1`)
- 의미: 방전 dV/dQ 1번 피크 높이.
- 계산: dV/dQ peak height.
- 트렌드: 방전 dV/dQ 피크1 높이: early=-0.02257 → late=-0.02155 (Δ=+0.001018, +0.0004309V/Ah/100cyc) → flat · context

**충전 dQ/dV 피크2 V** (`chg_dQdV_peak2_V`)
- 의미: 충전 IC 2번 피크 전압.
- 계산: SG + find_peaks.
- 트렌드: 충전 dQ/dV 피크2 V: early=3.743 → late=4.194 (Δ=+0.4518, +0.1001V/100cyc) → flat · context

**충전 dQ/dV 피크2 높이** (`chg_dQdV_peak2`)
- 의미: 충전 IC 2번 피크 높이.
- 계산: peak prominence/height.
- 트렌드: 충전 dQ/dV 피크2 높이: early=91.75 → late=198.4 (Δ=+106.7, +108.1Ah/V/100cyc) → increasing · context

**방전 dQ/dV 피크2 V** (`dchg_dQdV_peak2_V`)
- 의미: 방전 IC 2번 피크 전압.
- 계산: SG + find_peaks.
- 트렌드: 방전 dQ/dV 피크2 V: early=3.648 → late=3.553 (Δ=-0.095, -0.02956V/100cyc) → flat · context

**방전 dQ/dV 피크2 높이** (`dchg_dQdV_peak2`)
- 의미: 방전 IC 2번 피크 높이.
- 계산: peak height.
- 트렌드: 방전 dQ/dV 피크2 높이: early=-55.15 → late=-48.88 (Δ=+6.273, +2.612Ah/V/100cyc) → flat · context

**충전 dV/dQ 피크2 Q** (`chg_dVdQ_peak2_Q`)
- 의미: 충전 dV/dQ 2번 피크 용량 위치.
- 계산: dV/dQ peak Q.
- 트렌드: 

**충전 dV/dQ 피크2 높이** (`chg_dVdQ_peak2`)
- 의미: 충전 dV/dQ 2번 피크 높이.
- 계산: dV/dQ peak height.
- 트렌드: 

**방전 dV/dQ 피크2 Q** (`dchg_dVdQ_peak2_Q`)
- 의미: 방전 dV/dQ 2번 피크 용량 위치.
- 계산: dV/dQ peak Q.
- 트렌드: 

**방전 dV/dQ 피크2 높이** (`dchg_dVdQ_peak2`)
- 의미: 방전 dV/dQ 2번 피크 높이.
- 계산: dV/dQ peak height.
- 트렌드: 

**충전 dQ/dV 피크3 V** (`chg_dQdV_peak3_V`)
- 의미: 충전 IC 3번 피크 전압.
- 계산: SG + find_peaks.
- 트렌드: 충전 dQ/dV 피크3 V: early=3.97 → late=4.173 (Δ=+0.2032, +0.1531V/100cyc) → flat · context

**충전 dQ/dV 피크3 높이** (`chg_dQdV_peak3`)
- 의미: 충전 IC 3번 피크 높이.
- 계산: peak prominence/height.
- 트렌드: 충전 dQ/dV 피크3 높이: early=83.38 → late=82.31 (Δ=-1.073, +66.37Ah/V/100cyc) → increasing · context

**방전 dQ/dV 피크3 V** (`dchg_dQdV_peak3_V`)
- 의미: 방전 IC 3번 피크 전압.
- 계산: SG + find_peaks.
- 트렌드: 방전 dQ/dV 피크3 V: early=3.966 → late=3.834 (Δ=-0.1322, -0.0563V/100cyc) → flat · context

**방전 dQ/dV 피크3 높이** (`dchg_dQdV_peak3`)
- 의미: 방전 IC 3번 피크 높이.
- 계산: peak height.
- 트렌드: 방전 dQ/dV 피크3 높이: early=-60.91 → late=-49.25 (Δ=+11.66, +4.49Ah/V/100cyc) → increasing · context

**충전 dV/dQ 피크3 Q** (`chg_dVdQ_peak3_Q`)
- 의미: 충전 dV/dQ 3번 피크 용량 위치.
- 계산: dV/dQ peak Q.
- 트렌드: 

**충전 dV/dQ 피크3 높이** (`chg_dVdQ_peak3`)
- 의미: 충전 dV/dQ 3번 피크 높이.
- 계산: dV/dQ peak height.
- 트렌드: 

**방전 dV/dQ 피크3 Q** (`dchg_dVdQ_peak3_Q`)
- 의미: 방전 dV/dQ 3번 피크 용량 위치.
- 계산: dV/dQ peak Q.
- 트렌드: 

**방전 dV/dQ 피크3 높이** (`dchg_dVdQ_peak3`)
- 의미: 방전 dV/dQ 3번 피크 높이.
- 계산: dV/dQ peak height.
- 트렌드: 

**충전 dQ/dV 피크4 V** (`chg_dQdV_peak4_V`)
- 의미: 충전 IC 4번 피크 전압.
- 계산: SG + find_peaks.
- 트렌드: 

**충전 dQ/dV 피크4 높이** (`chg_dQdV_peak4`)
- 의미: 충전 IC 4번 피크 높이.
- 계산: peak prominence/height.
- 트렌드: 

**방전 dQ/dV 피크4 V** (`dchg_dQdV_peak4_V`)
- 의미: 방전 IC 4번 피크 전압.
- 계산: SG + find_peaks.
- 트렌드: 

**방전 dQ/dV 피크4 높이** (`dchg_dQdV_peak4`)
- 의미: 방전 IC 4번 피크 높이.
- 계산: peak height.
- 트렌드: 

**충전 dV/dQ 피크4 Q** (`chg_dVdQ_peak4_Q`)
- 의미: 충전 dV/dQ 4번 피크 용량 위치.
- 계산: dV/dQ peak Q.
- 트렌드: 

**충전 dV/dQ 피크4 높이** (`chg_dVdQ_peak4`)
- 의미: 충전 dV/dQ 4번 피크 높이.
- 계산: dV/dQ peak height.
- 트렌드: 

**방전 dV/dQ 피크4 Q** (`dchg_dVdQ_peak4_Q`)
- 의미: 방전 dV/dQ 4번 피크 용량 위치.
- 계산: dV/dQ peak Q.
- 트렌드: 

**방전 dV/dQ 피크4 높이** (`dchg_dVdQ_peak4`)
- 의미: 방전 dV/dQ 4번 피크 높이.
- 계산: dV/dQ peak height.
- 트렌드: 

**충전 dQ/dV 피크5 V** (`chg_dQdV_peak5_V`)
- 의미: 충전 IC 5번 피크 전압.
- 계산: SG + find_peaks.
- 트렌드: 

**충전 dQ/dV 피크5 높이** (`chg_dQdV_peak5`)
- 의미: 충전 IC 5번 피크 높이.
- 계산: peak prominence/height.
- 트렌드: 

**방전 dQ/dV 피크5 V** (`dchg_dQdV_peak5_V`)
- 의미: 방전 IC 5번 피크 전압.
- 계산: SG + find_peaks.
- 트렌드: 

**방전 dQ/dV 피크5 높이** (`dchg_dQdV_peak5`)
- 의미: 방전 IC 5번 피크 높이.
- 계산: peak height.
- 트렌드: 

**충전 dV/dQ 피크5 Q** (`chg_dVdQ_peak5_Q`)
- 의미: 충전 dV/dQ 5번 피크 용량 위치.
- 계산: dV/dQ peak Q.
- 트렌드: 

**충전 dV/dQ 피크5 높이** (`chg_dVdQ_peak5`)
- 의미: 충전 dV/dQ 5번 피크 높이.
- 계산: dV/dQ peak height.
- 트렌드: 

**방전 dV/dQ 피크5 Q** (`dchg_dVdQ_peak5_Q`)
- 의미: 방전 dV/dQ 5번 피크 용량 위치.
- 계산: dV/dQ peak Q.
- 트렌드: 

**방전 dV/dQ 피크5 높이** (`dchg_dVdQ_peak5`)
- 의미: 방전 dV/dQ 5번 피크 높이.
- 계산: dV/dQ peak height.
- 트렌드: 

**충전 dQ/dV 피크6 V** (`chg_dQdV_peak6_V`)
- 의미: 충전 IC 6번 피크 전압.
- 계산: SG + find_peaks.
- 트렌드: 

**충전 dQ/dV 피크6 높이** (`chg_dQdV_peak6`)
- 의미: 충전 IC 6번 피크 높이.
- 계산: peak prominence/height.
- 트렌드: 

**방전 dQ/dV 피크6 V** (`dchg_dQdV_peak6_V`)
- 의미: 방전 IC 6번 피크 전압.
- 계산: SG + find_peaks.
- 트렌드: 

**방전 dQ/dV 피크6 높이** (`dchg_dQdV_peak6`)
- 의미: 방전 IC 6번 피크 높이.
- 계산: peak height.
- 트렌드: 

**충전 dV/dQ 피크6 Q** (`chg_dVdQ_peak6_Q`)
- 의미: 충전 dV/dQ 6번 피크 용량 위치.
- 계산: dV/dQ peak Q.
- 트렌드: 

**충전 dV/dQ 피크6 높이** (`chg_dVdQ_peak6`)
- 의미: 충전 dV/dQ 6번 피크 높이.
- 계산: dV/dQ peak height.
- 트렌드: 

**방전 dV/dQ 피크6 Q** (`dchg_dVdQ_peak6_Q`)
- 의미: 방전 dV/dQ 6번 피크 용량 위치.
- 계산: dV/dQ peak Q.
- 트렌드: 

**방전 dV/dQ 피크6 높이** (`dchg_dVdQ_peak6`)
- 의미: 방전 dV/dQ 6번 피크 높이.
- 계산: dV/dQ peak height.
- 트렌드: 

**충전 dQ/dV 피크7 V** (`chg_dQdV_peak7_V`)
- 의미: 충전 IC 7번 피크 전압.
- 계산: SG + find_peaks.
- 트렌드: 

**충전 dQ/dV 피크7 높이** (`chg_dQdV_peak7`)
- 의미: 충전 IC 7번 피크 높이.
- 계산: peak prominence/height.
- 트렌드: 

**방전 dQ/dV 피크7 V** (`dchg_dQdV_peak7_V`)
- 의미: 방전 IC 7번 피크 전압.
- 계산: SG + find_peaks.
- 트렌드: 

**방전 dQ/dV 피크7 높이** (`dchg_dQdV_peak7`)
- 의미: 방전 IC 7번 피크 높이.
- 계산: peak height.
- 트렌드: 

**충전 dV/dQ 피크7 Q** (`chg_dVdQ_peak7_Q`)
- 의미: 충전 dV/dQ 7번 피크 용량 위치.
- 계산: dV/dQ peak Q.
- 트렌드: 

**충전 dV/dQ 피크7 높이** (`chg_dVdQ_peak7`)
- 의미: 충전 dV/dQ 7번 피크 높이.
- 계산: dV/dQ peak height.
- 트렌드: 

**방전 dV/dQ 피크7 Q** (`dchg_dVdQ_peak7_Q`)
- 의미: 방전 dV/dQ 7번 피크 용량 위치.
- 계산: dV/dQ peak Q.
- 트렌드: 

**방전 dV/dQ 피크7 높이** (`dchg_dVdQ_peak7`)
- 의미: 방전 dV/dQ 7번 피크 높이.
- 계산: dV/dQ peak height.
- 트렌드: 

**충전 dQ/dV 피크8 V** (`chg_dQdV_peak8_V`)
- 의미: 충전 IC 8번 피크 전압.
- 계산: SG + find_peaks.
- 트렌드: 

**충전 dQ/dV 피크8 높이** (`chg_dQdV_peak8`)
- 의미: 충전 IC 8번 피크 높이.
- 계산: peak prominence/height.
- 트렌드: 

**방전 dQ/dV 피크8 V** (`dchg_dQdV_peak8_V`)
- 의미: 방전 IC 8번 피크 전압.
- 계산: SG + find_peaks.
- 트렌드: 

**방전 dQ/dV 피크8 높이** (`dchg_dQdV_peak8`)
- 의미: 방전 IC 8번 피크 높이.
- 계산: peak height.
- 트렌드: 

**충전 dV/dQ 피크8 Q** (`chg_dVdQ_peak8_Q`)
- 의미: 충전 dV/dQ 8번 피크 용량 위치.
- 계산: dV/dQ peak Q.
- 트렌드: 

**충전 dV/dQ 피크8 높이** (`chg_dVdQ_peak8`)
- 의미: 충전 dV/dQ 8번 피크 높이.
- 계산: dV/dQ peak height.
- 트렌드: 

**방전 dV/dQ 피크8 Q** (`dchg_dVdQ_peak8_Q`)
- 의미: 방전 dV/dQ 8번 피크 용량 위치.
- 계산: dV/dQ peak Q.
- 트렌드: 

**방전 dV/dQ 피크8 높이** (`dchg_dVdQ_peak8`)
- 의미: 방전 dV/dQ 8번 피크 높이.
- 계산: dV/dQ peak height.
- 트렌드: 

**충전 피크1 ΔV** (`delta_chg_dQdV_peak1_V`)
- 의미: 기준 대비 충전 dQ/dV 피크1 이동.
- 계산: delta_chg_dQdV_peak1_V
- 트렌드: 충전 피크1 ΔV: early=0.09316 → late=0.3276 (Δ=+0.2344, +0.07479V/100cyc) → increasing · context

**방전 피크1 ΔV** (`delta_dchg_dQdV_peak1_V`)
- 의미: 기준 대비 방전 dQ/dV 피크1 이동.
- 계산: delta_dchg_dQdV_peak1_V
- 트렌드: 방전 피크1 ΔV: early=-0.01959 → late=-0.07216 (Δ=-0.05257, -0.02259V/100cyc) → decreasing · context

**방전 dV/dQ @SOC0** (`dchg_dVdQ_SOC0`)
- 의미: 저SOC cliff dV/dQ.
- 계산: dchg_dVdQ_SOC0
- 트렌드: 방전 dV/dQ @SOC0: early=0.1002 → late=0.05659 (Δ=-0.04365, -0.02001V/Ah/100cyc) → decreasing · context

**방전 dV/dQ @SOC5** (`dchg_dVdQ_SOC5`)
- 의미: SOC≈5% dV/dQ.
- 계산: dchg_dVdQ_SOC5
- 트렌드: 방전 dV/dQ @SOC5: early=0.04438 → late=0.03834 (Δ=-0.006042, -0.00288V/Ah/100cyc) → decreasing · context

**방전 dV/dQ @SOC10** (`dchg_dVdQ_SOC10`)
- 의미: SOC≈10% dV/dQ.
- 계산: dchg_dVdQ_SOC10
- 트렌드: 방전 dV/dQ @SOC10: early=0.0266 → late=0.02923 (Δ=+0.00263, +0.0008684V/Ah/100cyc) → flat · context

**방전 dV/dQ @mid** (`dchg_dVdQ_SOCmid`)
- 의미: 중SOC dV/dQ.
- 계산: dchg_dVdQ_SOCmid
- 트렌드: 방전 dV/dQ @mid: early=0.0189 → late=0.0207 (Δ=+0.001805, +0.0007917V/Ah/100cyc) → flat · context

**방전 cliff Q** (`dchg_dVdQ_SOC0_Q`)
- 의미: SOC0 dV/dQ 위치 Q.
- 계산: dchg_dVdQ_SOC0_Q
- 트렌드: 방전 cliff Q: early=70.1 → late=63.02 (Δ=-7.081, -2.589Ah/100cyc) → flat · context

**방전 cliff 폭** (`dchg_dVdQ_SOC0_cliff_width`)
- 의미: 저SOC cliff 폭.
- 계산: dchg_dVdQ_SOC0_cliff_width
- 트렌드: 방전 cliff 폭: early=4.787 → late=2.779 (Δ=-2.009, -0.9197Ah/100cyc) → decreasing · context

**cliff/mid 비** (`dchg_dVdQ_SOC0_to_mid_ratio`)
- 의미: SOC0/mid dV/dQ 비.
- 계산: dchg_dVdQ_SOC0_to_mid_ratio
- 트렌드: cliff/mid 비: early=5.304 → late=2.736 (Δ=-2.569, -1.1721/100cyc) → decreasing · context

**충전 dV/dQ @100** (`chg_dVdQ_SOC100`)
- 의미: 만충 부근 dV/dQ.
- 계산: chg_dVdQ_SOC100
- 트렌드: 충전 dV/dQ @100: early=0.006881 → late=0.007966 (Δ=+0.001085, +0.0003726V/Ah/100cyc) → flat · context

**dV/dQ SOC0 Δ** (`delta_dchg_dVdQ_SOC0`)
- 의미: 기준 대비.
- 계산: delta_dchg_dVdQ_SOC0
- 트렌드: dV/dQ SOC0 Δ: early=-0.002796 → late=-0.04645 (Δ=-0.04365, -0.02001V/Ah/100cyc) → decreasing · context

**dV/dQ SOC5 Δ** (`delta_dchg_dVdQ_SOC5`)
- 의미: 기준 대비.
- 계산: delta_dchg_dVdQ_SOC5
- 트렌드: dV/dQ SOC5 Δ: early=-0.003042 → late=-0.009084 (Δ=-0.006042, -0.00288V/Ah/100cyc) → decreasing · context

**dV/dQ SOC10 Δ** (`delta_dchg_dVdQ_SOC10`)
- 의미: 기준 대비.
- 계산: delta_dchg_dVdQ_SOC10
- 트렌드: dV/dQ SOC10 Δ: early=-0.001627 → late=0.001003 (Δ=+0.00263, +0.0008684V/Ah/100cyc) → increasing · context

**dV/dQ mid Δ** (`delta_dchg_dVdQ_SOCmid`)
- 의미: 기준 대비.
- 계산: delta_dchg_dVdQ_SOCmid
- 트렌드: dV/dQ mid Δ: early=0.0005092 → late=0.002315 (Δ=+0.001805, +0.0007917V/Ah/100cyc) → increasing · context

**dV/dQ 100 Δ** (`delta_chg_dVdQ_SOC100`)
- 의미: 기준 대비.
- 계산: delta_chg_dVdQ_SOC100
- 트렌드: dV/dQ 100 Δ: early=-0.003941 → late=-0.002856 (Δ=+0.001085, +0.0003726V/Ah/100cyc) → increasing · context

**cliff 폭 Δ** (`delta_dchg_dVdQ_SOC0_cliff_width`)
- 의미: 기준 대비.
- 계산: delta_dchg_dVdQ_SOC0_cliff_width
- 트렌드: cliff 폭 Δ: early=-0.8628 → late=-2.872 (Δ=-2.009, -0.9197Ah/100cyc) → decreasing · context

**cliff/mid Δ** (`delta_dchg_dVdQ_SOC0_to_mid_ratio`)
- 의미: 기준 대비.
- 계산: delta_dchg_dVdQ_SOC0_to_mid_ratio
- 트렌드: cliff/mid Δ: early=-0.2995 → late=-2.868 (Δ=-2.569, -1.1721/100cyc) → decreasing · context

**충전 IC 면적합** (`chg_dQdV_area_sum`)
- 의미: dQ/dV 피크 면적 합.
- 계산: chg_dQdV_area_sum
- 트렌드: 충전 IC 면적합: early=64.1 → late=53.2 (Δ=-10.9, -6.06Ah/100cyc) → decreasing · context

**방전 IC 면적합** (`dchg_dQdV_area_sum`)
- 의미: dQ/dV 피크 면적 합.
- 계산: dchg_dQdV_area_sum
- 트렌드: 방전 IC 면적합: early=70.1 → late=63.02 (Δ=-7.081, -2.589Ah/100cyc) → flat · context

### 수송 · rate · η

**RCF** (`RCF`)
- 의미: Q_0.5C / Q_C/3.
- 계산: routine/RPT Q.
- 트렌드: RCF: early=0.9687 → late=0.9519 (Δ=-0.01679, -0.0012021/100cyc) → flat · stable

**RCF 기울기/100** (`RCF_slope_100`)
- 의미: RCF 변화율.
- 계산: first-last slope.
- 트렌드: RCF 기울기/100: early=-0.01686 → late=-0.01686 (Δ=+0, +6.104e-181/100cyc/100cyc) → flat · stable

**PER** (`PER`)
- 의미: η/(ΔI·R).
- 계산: eta_SOC50/(dI*R).
- 트렌드: 

**η @SOC20** (`eta_SOC20`)
- 의미: 저SOC 과전위.
- 계산: C/3 vs 0.5C.
- 트렌드: 

**η @SOC50** (`eta_SOC50`)
- 의미: 중SOC 과전위.
- 계산: C/3 vs 0.5C.
- 트렌드: 

**η @SOC80** (`eta_SOC80`)
- 의미: 고SOC 과전위.
- 계산: C/3 vs 0.5C.
- 트렌드: 

**η max** (`eta_max`)
- 의미: 최대 과전위.
- 계산: max η(SOC).
- 트렌드: 

**η mean** (`eta_mean`)
- 의미: 평균 과전위.
- 계산: mean η.
- 트렌드: 

**η argmax SOC** (`eta_argmax_SOC`)
- 의미: η 최대 SOC.
- 계산: argmax.
- 트렌드: 

**η 저SOC 기울기** (`eta_slope_lowSOC`)
- 의미: 저SOC η 기울기.
- 계산: slope low band.
- 트렌드: 

**Reff scale** (`Reff_scale`)
- 의미: 유효 R 스케일.
- 계산: shape fit scale.
- 트렌드: 

**Reff fit R2** (`Reff_shape_fit_r2`)
- 의미: Reff 형상 fit 품질.
- 계산: r2.
- 트렌드: 

**Reff 잔차 SOC20** (`Reff_resid_soc20`)
- 의미: Reff 모델 잔차.
- 계산: resid.
- 트렌드: 

**Reff 잔차 SOC50** (`Reff_resid_soc50`)
- 의미: Reff 모델 잔차.
- 계산: resid.
- 트렌드:
